Repository: iamgsshetty/AKOS

# AKOS - Acoustic Inspection of Weld Seams

## Dataset
- Dataset created under AKoS project
- Reference: [AKoS-project.de](https://www.akos-projekt.de/index.php/beitraege)
- Dataset used: [Download Link](https://nx21454.your-storageshare.de/s/C5SF9GKQpzHRXfT/authenticate/showShare)

### Dataset Structure
- Organized with folders representing each wall (12 to 23).
- Inside each wall folder, sub-folders for each layer of welding, considering only folders with "pass" written at the end.

### Welding Variations
- **Wall 12 and 18:** Oil added every third layer.
- **Wall 13 and 19:** Gas concentration at 90% during every third layer.
- **Wall 15 and 20:** Gas concentration at 80% during every third layer.
- **Wall 15 and 21:** Gas concentration at 70% during every third layer.
- **Wall 16 and 22:** Gas concentration at 50% during every third layer.
- **Wall 17:** Normal welding with no oil and 100% gas concentration. Ideal wall data with the least pores.

## Signal Data Collection
- Collected using Microtech Gefell and SE81 microphones.
- Data is in I32 format.

## Problem Statement
- Analyze signal data to identify pores formed during welding.
- Focus on using Mel-Frequency Cepstral Coefficients (MFCC) features for pore recognition.
- Explore deep learning techniques for analysis.

## Deep Learning Approach
- Utilized autoencoder to reduce mfcc dataset dimension to 3D 
- Train the model on the dataset, considering welding variations for each wall.
- Use MFCC features dataset as input.

## Evaluation
- Evaluate the trained model's performance on a separate test set to ensure generalization.
- Metrics: Accuracy, precision, recall, and F1 score.

## Procedure

### Python Modules Used:

#### 1. Librosa
- Librosa is a Python package for music and audio analysis. It provides tools for feature extraction, time-series analysis, and more.

#### 2. NumPy
- NumPy is a fundamental package for scientific computing in Python. It provides support for large, multi-dimensional arrays and matrices, along with mathematical functions.

#### 3. Matplotlib
- Matplotlib is a versatile plotting library for creating static, animated, and interactive visualizations in Python.

#### 4. Scipy
- Scipy is an open-source library for mathematics, science, and engineering. It provides additional functionality on top of NumPy.

#### 5. OS and Regular Expression
- OS and re modules are used for operating system-related tasks and regular expression operations, respectively.

#### 6. Scipy.io
- Scipy.io provides tools for working with various file formats, including audio files.

#### 7. Pickle
- Pickle is used for serializing and deserializing Python objects, facilitating data storage and retrieval.

### 8. Pandas
- Pandas is a powerful data manipulation and analysis library, commonly used for working with structured data.

#### 9. Scikit-Learn
- Scikit-Learn is a machine learning library that provides simple and efficient tools for data mining and data analysis.

#### 10. TensorFlow
- TensorFlow is an open-source machine learning framework for high-performance numerical computations.

#### 11. Matplotlib 3D Plotting
- Matplotlib's 3D plotting toolkit for creating 3D visualizations.

#### 12. TensorFlow Keras
- TensorFlow Keras is a high-level neural networks API, part of TensorFlow, for building and training deep learning models.

#### 13. Seaborn
- Seaborn is a statistical data visualization library based on Matplotlib, providing a high-level interface for drawing informative graphics.

### Steps to execute the codes:
- **Step 1:** Run data_pros_akos to convert i32 file to .txt file for further processing.
- **Step 2:** Run akos_mfcc_dataset to extract mfcc features and store it in .txt file.
- **Step 3:** Run akos_plot_encoder to run autoencoder on the mfcc dataset created in step 2 to reduce dimension to 3D and plot it.
- **Step 4:** Run akos_visual_seperate_pores.py to further reduce the encoded 3D data to 2D for better visualization using kernel principal compnent analysis.
- **Step 5:** Run akos_prediction_svm.py to train SVM model on the dataset (Note: only data of 200 layers used for training)
- i32 dataset link provided in the begining

### Results:

### Output of step 3 on wall 16 which has layer welded with 50% gas concentration

### Output of step 4 on wall 16 which has layer welded with 50% gas concentration

### Output of step 3 on layers taken from each class (Oil, gas 50, gas 80, gas 70, gas 90)

### Output of step 5

## Visualize pore distribution
- **Modules Required:**
  - **Pandas:** it is a powerful data manipulation and analysis library. It provides data structures like DataFrame for efficient data handling and analysis.
  - **Matpltlib:** it is a plotting library that helps create static, animated, and interactive visualizations in Python.
  - **Seaborn:** it is a statistical data visualization library based on Matplotlib.

### Results:

File: pore_data_fit_eng.csv (part 1 of 17)
wand_ids;layer;postion[mm];diameters[mm];class;pore_ids_ct;sphericity;volume [mm3]
fit12;1;0.09013366700000347;0.341915965;oel;1471;0.62;0.010281121
fit12;1;0.312820434999999;0.262490094;oel;1458;0.6;0.003726956
fit12;1;0.9305496220000009;0.289895892;oel;1466;0.63;0.005911394
fit12;1;1.2157707209999984;0.214100599;oel;2973;0.66;0.002313417
fit12;1;1.3868789670000012;0.233853996;oel;2948;0.63;0.003726803
fit12;1;1.7823066710000006;0.455848724;oel;1384;0.62;0.0290436
fit12;1;2.302837371999999;0.279549152;oel;1227;0.63;0.005526234
fit12;1;3.0165214539999994;0.33439824;oel;1508;0.57;0.007967921
fit12;1;3.4017906190000033;0.299553186;oel;2633;0.5;0.002698892
fit12;1;4.111740112;0.360378057;oel;2841;0.57;0.007067836
fit12;1;7.917797088999997;0.24103038;oel;49;0.59;0.002056079
fit12;1;8.564308167;0.319158494;oel;380;0.59;0.004626499
fit12;1;8.727844238000003;0.231251329;oel;3954;0.67;0.003212872
fit12;1;9.757575989000003;0.220645607;oel;3498;0.57;0.002056092
fit12;1;11.540882111000002;0.297485322;oel;200;0.65;0.007710299
fit12;1;12.273414612000003;0.214117676;oel;188;0.66;0.002698657
fit12;1;13.497005463;0.193814009;oel;2640;0.64;0.002056223
fit12;1;14.360721587999997;0.231259659;oel;2637;0.67;0.002955593
fit12;1;14.71836853;0.225679576;oel;1331;0.64;0.002184891
fit12;1;22.292678832999997;0.454162598;oel;985;0.5;0.0044978
fit12;1;25.092746735;0.271756113;oel;1588;0.61;0.00308411
fit12;1;36.487449646;0.264936179;oel;1172;0.64;0.005140462
fit12;1;39.140609741;0.454957008;oel;2147;0.55;0.013236606
fit12;1;39.428949356000004;0.214102387;oel;2145;0.64;0.002441728
fit12;1;39.471845627;0.387621462;oel;2469;0.65;0.01387939
fit12;1;39.854892731;0.610460281;oel;1925;0.46;0.020690097
fit12;1;40.160549164;0.491729051;oel;2133;0.49;0.012594118
fit12;1;40.193580627;0.356835037;oel;3005;0.59;0.006168529
fit12;1;40.283815384;0.220646724;oel;3041;0.63;0.002698758
fit12;1;40.29094696;0.342265815;oel;2063;0.53;0.003983888
fit12;1;40.36450386;0.262217879;oel;2199;0.58;0.002698758
fit12;1;40.465457916;0.258052111;oel;2873;0.62;0.003341286
fit12;1;40.713344574000004;0.424208939;oel;2025;0.57;0.007967719
fit12;1;40.747470856;0.26296252;oel;2925;0.54;0.00231326
fit12;1;40.873561859;0.46815002;oel;2749;0.51;0.010409252
fit12;1;41.002593994;0.607058287;oel;2069;0.5;0.025959352
fit12;1;41.017303467000005;0.220646724;oel;2295;0.64;0.002441715
fit12;1;41.359304428;0.298547953;oel;1971;0.57;0.002570271
fit12;1;41.3965168;0.233575508;oel;2784;0.64;0.003469731
fit12;1;41.424932479999995;0.28989324;oel;2090;0.64;0.00257026
fit12;1;41.476102829;0.208068684;oel;2217;0.64;0.002056186
fit12;1;41.917575836;0.231254235;oel;2446;0.65;0.002955754
fit12;1;42.014486313;0.214101225;oel;2753;0.68;0.00269873
fit12;1;42.504440308;0.234059989;oel;3122;0.67;0.002184683
fit12;1;43.001523972;0.283957958;oel;3250;0.63;0.007196654
fit12;1;47.528430939;0.231250495;oel;2246;0.66;0.00346976
fit12;1;48.04916954;0.398965895;oel;2286;0.58;0.008738861
fit12;1;48.665787697;0.282075226;oel;1289;0.66;0.005397427
fit12;1;48.679356575;0.257315278;oel;1339;0.72;0.006296972
fit12;1;49.154933929;0.19464612;oel;1340;0.7;0.002184689
fit12;1;49.777331352;0.23357287;oel;1336;0.66;0.003598259
fit12;1;49.906247139;0.482040346;oel;1312;0.65;0.03611166
fit12;1;59.642780602;0.2816948;oel;3852;0.67;0.005525951
fit12;1;62.430315733;0.257320225;oel;1563;0.7;0.005011993
fit12;1;62.892090797;0.337389857;oel;1490;0.6;0.006811135
fit12;1;63.497025013;0.231256738;oel;203;0.68;0.0026987
fit12;1;65.365054131;0.262217134;oel;721;0.63;0.002827173
fit12;1;66.506596088;0.311080217;oel;2429;0.51;0.002570299
fit12;1;68.3562603;0.453878075;oel;2572;0.42;0.012594176
fit12;1;68.473192215;0.46250847;oel;2170;0.54;0.008353316
fit12;1;68.744668007;0.282852113;oel;2190;0.63;0.005525881
fit12;1;68.784762383;0.409971654;oel;2684;0.56;0.0047549
fit12;1;68.8016119;0.211496815;oel;2123;0.66;0.002313123
fit12;1;68.917049408;0.313848406;oel;2444;0.63;0.00591151
fit12;1;69.001167297;0.21409969;oel;2236;0.63;0.00269866
fit12;1;69.241150856;0.435612053;oel;2375;0.55;0.008867425
fit12;1;69.570543289;0.31916213;oel;2094;0.63;0.005525907
fit12;1;70.001671791;0.311080843;oel;3827;0.61;0.003983893
fit12;1;70.152070999;0.219378218;oel;3616;0.67;0.002955883
fit12;1;70.335107803;0.247633502;oel;3605;0.61;0.00398375
fit12;1;70.767175674;0.311141521;oel;3650;0.67;0.009766837
fit12;1;70.793172836;0.41918543;oel;3641;0.64;0.02313216
fit12;1;70.84946441700001;0.254828721;oel;3610;0.67;0.004240796
fit12;1;71.079967499;0.594553053;oel;3623;0.53;0.020433385
fit12;1;71.349414825;0.244895697;oel;2087;0.66;0.004112363
fit12;1;71.96164512600001;0.244418725;oel;2124;0.62;0.003598253
fit12;1;74.29418087;0.489925295;oel;3312;0.53;0.010537981
fit12;1;79.257360458;0.323977351;oel;1587;0.64;0.006039977
fit12;1;122.10217666599999;0.570796609;oel;2478;0.67;0.065155216
fit12;1;139.859207153;0.53643775;oel;3979;0.46;0.004626404
fit12;1;139.962425232;0.191764832;oel;4015;0.73;0.002184671
fit12;2;0.2122268680000161;0.214100599;oel;4027;0.64;0.002441724
fit12;2;0.2542495729999814;0.236225143;oel;4054;0.65;0.003855363
fit12;2;0.3997802730000046;0.295718193;oel;448;0.64;0.007839225
fit12;2;0.5245513920000064;0.23300983;oel;452;0.72;0.003598269
fit12;2;0.6815490719999957;0.247220516;oel;4039;0.67;0.003212802
fit12;2;0.757270812999991;0.482311219;oel;462;0.63;0.018248588
fit12;2;1.4707641599999874;0.369181305;oel;2985;0.53;0.003212811
fit12;2;1.5405426030000058;0.23254928;oel;3158;0.71;0.003341333
fit12;2;1.7420730590000062;0.208067298;oel;2983;0.67;0.002056182
fit12;2;2.246574401999993;0.214101046;oel;3188;0.61;0.002570213
fit12;2;9.264602660999998;0.305250257;oel;2623;0.7;0.008353204
fit12;2;10.456405640000014;0.199061662;oel;2628;0.69;0.002313216
fit12;2;11.121513367000006;0.214101046;oel;3532;0.66;0.002570222
fit12;2;12.534011840999995;0.201858521;oel;505;0.67;0.002184647
fit12;2;13.028152465999995;0.214101493;oel;558;0.64;0.003598315
fit12;2;13.740821838000002;0.276401281;oel;576;0.64;0.004883513
fit12;2;14.203788756999998;0.276401281;oel;3379;0.59;0.002955792
fit12;2;14.367156981999997;0.259826928;oel;3347;0.61;0.002441728
fit12;2;14.422157287999994;0.33707431;oel;3427;0.61;0.010666375
fit12;2;14.653320312000005;0.534132004;oel;3371;0.45;0.011052012
fit12;2;14.805442810000002;0.249107718;oel;3384;0.69;0.004240904
fit12;2;15.030288696;0.334737599;oel;3412;0.57;0.004754963
fit12;2;15.237792968999997;0.522681296;oel;3372;0.43;0.008096192
fit12;2;15.700119018999999;0.262218237;oel;3662;0.61;0.002955778
fit12;2;15.976394653;0.281200945;oel;3682;0.6;0.003726874
fit12;2;15.977493285999998;0.367382288;oel;3507;0.62;0.0075822
fit12;2;16.032489776999995;0.262490004;oel;3705;0.61;0.002570264
fit12;2;17.797889709000003;0.311079293;oel;2451;0.55;0.002313197
fit12;2;19.315399170000006;0.191766515;oel;1159;0.67;0.002056178
fit12;2;19.963817596;0.28162691;oel;1146;0.65;0.005911497
fit12;2;20.290405273000005;0.302925289;oel;2521;0.64;0.008096201
fit12;2;20.58915329;0.380995065;oel;2574;0.6;0.005397482
fit12;2;21.061023712000008;0.507155478;oel;2564;0.52;0.006554054
fit12;2;21.616622925;0.236748815;oel;2601;0.69;0.003084322
fit12;2;21.765430449999997;0.252521843;oel;2563;0.66;0.005140352
fit12;2;22.27484130900001;0.398637027;oel;3924;0.59;0.015292889
fit12;2;22.900634765999996;0.475049078;oel;3934;0.64;0.027758587
fit12;2;23.09127807600001;0.246658117;oel;3912;0.65;0.004369427
fit12;2;23.879646301000008;0.318952233;oel;2650;0.66;0.007839206
fit12;2;23.924694060999997;0.657966852;oel;2605;0.52;0.019790778
fit12;2;24.202278137000008;0.278987706;oel;2652;0.66;0.005397567
fit12;2;24.667964935;0.593171179;oel;2617;0.5;0.01375076
fit12;2;24.74217224099999;0.281741202;oel;2646;0.66;0.005911611
fit12;2;25.059242248999993;0.294945061;oel;2629;0.66;0.007967618
fit12;2;25.074188231999997;0.247429356;oel;1577;0.66;0.004626437
fit12;2;25.396236420000008;0.584162593;oel;1664;0.55;0.023646079
fit12;2;27.092582703000005;0.287051111;oel;1859;0.67;0.006425542
fit12;2;27.26882171599999;0.686381698;oel;1696;0.45;0.016834987
fit12;2;27.390163422;0.331100821;oel;1902;0.63;0.011180477
fit12;2;27.720649718999994;0.250017226;oel;1904;0.59;0.002184727
fit12;2;27.962097168;0.234136388;oel;1888;0.63;0.003212821
fit12;2;28.138938904;0.2557908;oel;1920;0.7;0.004497805
fit12;2;28.547870636;0.312158257;oel;490;0.67;0.009509832
fit12;2;28.68046188400001;0.374732077;oel;601;0.62;0.009124289
fit12;2;28.88616943400001;0.214470625;oel;526;0.64;0.002570217
fit12;2;29.726974487000007;0.284989059;oel;3950;0.66;0.006811149
fit12;2;31.747447968000003;0.246658191;oel;1923;0.68;0.004626474
fit12;2;32.004760742;0.225681275;oel;1953;0.68;0.002827236
fit12;2;32.291824340999995;0.234734654;oel;1956;0.67;0.003855387
fit12;2;32.84786987300001;0.413065434;oel;1924;0.59;0.010795024
fit12;2;33.331558228000006;0.209710181;oel;3109;0.66;0.002441667
fit12;2;33.336143494;0.268190831;oel;3135;0.67;0.005140551
fit12;2;36.654003143;0.221224755;oel;1686;0.66;0.002570273
fit12;2;37.00540542600001;0.329229176;oel;1610;0.64;0.010923446
fit12;2;37.57484054599999;0.344219595;oel;1614;0.66;0.012465673
fit12;2;37.864238739;0.234296128;oel;1692;0.67;0.003855321
fit12;2;38.450939178;0.239525557;oel;2926;0.67;0.003726916
fit12;2;38.68910217300001;0.442818582;oel;2924;0.55;0.011052068
fit12;2;39.481906890999994;0.231254235;oel;2923;0.69;0.00231323
fit12;2;40.097816467;0.276402682;oel;86;0.65;0.005525999
fit12;2;41.865005493;0.234731719;oel;2442;0.69;0.003212735
fit12;2;42.382339478000006;0.219322175;oel;2453;0.64;0.002441666
fit12;2;42.79378128100001;0.342262715;oel;2461;0.53;0.003341324
fit12;2;43.053070068;0.257316023;oel;2737;0.69;0.004240947
fit12;2;43.33921051;0.288401753;oel;2750;0.62;0.003726818
fit12;2;44.095268250000004;0.41918543;oel;2752;0.53;0.00745362
fit12;2;44.834445953;0.30715397;oel;3745;0.6;0.005140389
fit12;2;44.888832092;0.37002185;oel;2883;0.67;0.017092098
fit12;2;45.157909393;0.481255263;oel;2953;0.62;0.034055728
fit12;2;45.195030212000006;0.259830713;oel;3541;0.6;0.003726938
fit12;2;45.38172912600001;0.227024078;oel;72;0.68;0.002698696
fit12;2;46.343498229999994;0.342266917;oel;1141;0.66;0.012080082
fit12;2;46.684432982999994;0.220308289;oel;1151;0.64;0.002056148
fit12;2;48.171834946000004;0.259826362;oel;2382;0.62;0.004112314
fit12;2;48.625379562000006;0.209484845;oel;2385;0.66;0.002313201
fit12;2;49.114364624000004;0.28029561;oel;2380;0.65;0.005268927
fit12;2;50.246318817;0.219318226;oel;3433;0.69;0.002570221
fit12;2;51.93885231;0.323329359;oel;948;0.58;0.002955714
fit12;2;52.341190338000004;0.280294895;oel;954;0.67;0.006682746
fit12;2;53.082523346;0.409968853;oel;2393;0.53;0.004369364
fit12;2;54.71811676;0.41918543;oel;492;0.54;0.006168625
fit12;2;56.013460159000005;0.28989324;oel;2946;0.68;0.007325137
fit12;2;60.192321777000004;0.435589612;oel;2568;0.5;0.006554107
fit12;2;62.34615135199999;0.298548579;oel;1616;0.67;0.004883314
fit12;2;62.488277435;0.298548251;oel;2655;0.63;0.002827217
fit12;2;62.742319107;0.199060589;oel;2656;0.7;0.002184715
fit12;2;63.217184067000005;0.229424074;oel;2577;0.65;0.002827296
fit12;2;64.272525787;0.241477534;oel;3300;0.63;0.003726942
fit12;2;65.164199829;0.298548579;oel;3314;0.57;0.003212864
fit12;2;65.55899334;0.237134099;oel;3326;0.65;0.003212863
fit12;2;66.106656075;0.716968656;oel;4037;0.66;0.127483979
fit12;2;66.265299797;0.206017882;oel;4005;0.74;0.002570231
fit12;2;68.063514709;0.326442122;oel;2212;0.65;0.010023912
fit12;2;68.784090042;0.519649744;oel;2214;0.54;0.019662239
fit12;2;69.263846397;0.225015447;oel;3618;0.59;0.00269872
fit12;2;69.50858593;0.419173956;oel;3897;0.54;0.008224596
fit12;2;71.240461349;0.323126525;oel;2450;0.53;0.002056186
fit12;2;71.844065666;0.234057218;oel;2705;0.59;0.002056123
fit12;2;71.94110775;0.28989324;oel;2757;0.56;0.003598274
fit12;2;72.316583157;0.557391226;oel;2358;0.43;0.00861022
fit12;2;72.614570618;0.209485739;oel;2235;0.64;0.002056107
fit12;2;72.79586839699999;0.229240313;oel;2499;0.64;0.003341351
fit12;2;73.838569641;0.298549235;oel;568;0.65;0.004754915
fit12;2;75.603118896;0.220426038;oel;309;0.61;0.002184699
fit12;2;75.840736866;0.241480857;oel;225;0.64;0.004240812
fit12;2;76.775422812;0.342262715;oel;326;0.57;0.004112491
fit12;2;80.030848781;0.231254652;oel;2850;0.64;0.00244162
fit12;2;80.722531617;0.545849621;oel;3936;0.56;0.019791007
fit12;2;81.24615681200001;0.686783493;oel;3944;0.49;0.036368601
fit12;2;81.455377817;0.272805274;oel;3941;0.62;0.004498023
fit12;2;81.522525907;0.412377238;oel;3952;0.65;0.01696354
fit12;2;81.829678059;0.221890271;oel;3953;0.67;0.003212721
fit12;2;82.058233023;0.247513026;oel;1521;0.7;0.004112288
fit12;2;82.84679985;0.225682974;oel;1537;0.69;0.002570222
fit12;2;82.895714521;0.257318258;oel;1510;0.67;0.005140404
fit12;2;83.122046947;0.214103296;oel;1542;0.63;0.00269871
fit12;2;83.48720717399999;0.214100599;oel;1549;0.63;0.002698784
fit12;2;83.66561269799999;0.188817784;oel;2970;0.73;0.002056225
fit12;2;83.922210693;0.555950105;oel;3002;0.66;0.061556928
fit12;2;84.24636888500001;0.241477564;oel;3064;0.68;0.003598393
fit12;2;84.29473543200001;0.28989324;oel;2940;0.63;0.005268906
fit12;2;84.890793324;0.27273041;oel;3069;0.59;0.002827243
fit12;2;85.249978065;0.271420151;oel;2280;0.67;0.005783138
fit12;2;85.530699253;0.31107837;oel;2281;0.56;0.002441757
fit12;2;85.66840744000001;0.257316023;oel;2029;0.68;0.004626497
fit12;2;85.840970516;0.262910694;oel;2337;0.7;0.004369319
fit12;2;85.962054729;0.348062038;oel;2148;0.63;0.012208668
fit12;2;86.286723614;0.214098796;oel;2269;0.7;0.002056192
fit12;2;86.330629826;0.21174778;oel;2407;0.68;0.002698773
fit12;2;86.37250184999999;0.353736788;oel;2284;0.64;0.008867254
fit12;2;86.65395450599999;0.409961104;oel;2360;0.57;0.007068148
fit12;2;86.78037452699999;0.410699427;oel;2359;0.64;0.023132008
fit12;2;86.982680321;0.219108969;oel;831;0.66;0.002441733
fit12;2;87.137475967;0.211195722;oel;904;0.66;0.00244167
fit12;2;87.612388611;0.212250203;oel;4009;0.66;0.002441678
fit12;2;87.63577747299999;0.234058857;oel;156;0.68;0.002827222
fit12;2;87.646650314;0.328128725;oel;820;0.64;0.0078392
fit12;2;87.979380608;0.252319336;oel;917;0.67;0.003855362
fit12;2;88.451158524;0.419190019;oel;39;0.62;0.006939506
fit12;2;88.5325737;0.319604129;oel;155;0.64;0.008995957
fit12;2;89.218524933;0.211198941;oel;158;0.64;0.002056172
fit12;2;90.600166321;0.199061394;oel;1299;0.71;0.002698754
fit12;2;91.186335564;0.337080359;oel;1297;0.65;0.011566001
fit12;2;91.749233246;0.377176583;oel;2247;0.66;0.014907317
fit12;2;93.429190636;0.233852997;oel;3226;0.62;0.002313226
fit12;2;93.705886841;0.436298311;oel;3242;0.56;0.009767042
fit12;2;94.08922958400001;0.214103296;oel;3201;0.63;0.002955809
fit12;2;94.337272644;0.208071932;oel;3208;0.74;0.00257031
fit12;2;95.261481285;0.191762388;oel;1094;0.67;0.002056211
fit12;2;96.57043075600001;0.209485739;oel;3246;0.64;0.002056127
fit12;2;97.295578003;0.257317156;oel;3121;0.63;0.002955696
fit12;2;97.440532684;0.214103296;oel;3172;0.66;0.002698767
fit12;2;97.536886215;0.211748734;oel;3146;0.7;0.002827241
fit12;2;97.625211716;0.193810835;oel;3149;0.64;0.00205625
fit12;2;97.80295181299999;0.286605209;oel;3120;0.66;0.006039932
fit12;2;98.262496948;0.515895724;oel;2070;0.48;0.0060401
fit12;2;98.309577942;0.221888348;oel;2257;0.7;0.002827252
fit12;2;98.346666336;0.219501182;oel;3045;0.7;0.00295575
fit12;2;98.603271484;0.451360852;oel;2956;0.6;0.012079945
fit12;2;98.785596848;0.250252694;oel;2223;0.69;0.00424074
fit12;2;98.99190902699999;0.298547626;oel;2965;0.57;0.003084287
fit12;2;99.138460159;0.40633437;oel;2330;0.67;0.021461565
fit12;2;99.286628723;0.481393695;oel;2431;0.61;0.012208386
fit12;2;99.372303009;0.342260808;oel;2939;0.6;0.007839045
fit12;2;99.533109665;0.281641811;oel;3004;0.63;0.004369409
fit12;2;99.69328117399999;0.342263848;oel;2937;0.63;0.014264905
fit12;2;99.89888382;0.36046508;oel;2913;0.65;0.013622255
fit12;2;100.025104523;0.2985515;oel;2378;0.57;0.003726762
fit12;2;100.078565598;0.28989324;oel;3055;0.65;0.007839094
fit12;2;100.08833313;0.887063384;oel;3354;0.37;0.036754403
fit12;2;100.122322083;0.287756324;oel;3737;0.66;0.00668254
fit12;2;100.189315796;0.443251222;oel;2943;0.57;0.009381289
fit12;2;100.261129379;0.428198934;oel;3369;0.56;0.009252853
fit12;2;100.262636185;0.295251518;oel;3008;0.66;0.007196606
fit12;2;100.64100647000001;0.383739442;oel;2794;0.67;0.011566
fit12;2;100.748901367;0.578112304;oel;3275;0.57;0.024802633
fit12;2;100.779354095;0.298547298;oel;2915;0.57;0.003341321
fit12;2;100.809896469;0.293935418;oel;3751;0.66;0.008096139
fit12;2;100.950180054;0.257318705;oel;3028;0.62;0.003726775
fit12;2;100.954950333;0.236147657;oel;3715;0.66;0.003341268
fit12;2;101.002283096;0.231257156;oel;3470;0.66;0.002441674
fit12;2;101.095014572;0.394132078;oel;2557;0.57;0.005140507
fit12;2;101.34453201299999;0.485598296;oel;3370;0.47;0.009252934
fit12;2;101.414422989;0.323126525;oel;1949;0.64;0.002441768
fit12;2;101.45731925999999;0.214102387;oel;751;0.66;0.002313201
fit12;2;101.609672546;0.406853646;oel;2982;0.56;0.005011896
fit12;2;101.616380692;0.208063602;oel;874;0.64;0.00205624
fit12;2;101.708553314;0.588661432;oel;666;0.48;0.013365188
fit12;2;101.76855278;0.528766334;oel;1232;0.61;0.032513335
fit12;2;101.789737701;0.300167441;oel;2887;0.62;0.006939741
fit12;2;102.00650405900001;0.346052349;oel;889;0.59;0.004883486
fit12;2;102.07420349099999;0.257318646;oel;1367;0.7;0.005397414
fit12;2;102.092964172;0.23703222;oel;2651;0.7;0.003469794
fit12;2;102.255140305;0.225681275;oel;3044;0.66;0.002441713
fit12;2;102.27892303499999;0.474777371;oel;1996;0.57;0.011308761
fit12;2;102.350887299;0.34552747;oel;1933;0.65;0.013108156
fit12;2;102.497488022;0.29987368;oel;2615;0.69;0.007967799
fit12;2;102.698682785;0.526122272;oel;2760;0.64;0.030842759
fit12;2;103.348022461;0.280184716;oel;1170;0.68;0.006425635
fit12;2;103.858564377;0.231256321;oel;1161;0.69;0.003855327
fit12;2;104.230537415;0.264148444;oel;1162;0.7;0.006039982
fit12;2;104.430065155;0.234133586;oel;1233;0.68;0.003598444
fit12;2;104.82383727999999;0.370830268;oel;2369;0.64;0.008224891
fit12;2;106.226249695;0.540036619;oel;3600;0.56;0.018377103
fit12;2;106.660905838;0.26239121;oel;3602;0.64;0.00488344
fit12;2;107.13171196;0.326025963;oel;3607;0.63;0.006040026
fit12;2;107.156112671;0.342262149;oel;3625;0.63;0.010281119
fit12;2;107.66040420499999;0.277048826;oel;3643;0.62;0.004883516
fit12;2;107.884283066;0.255452454;oel;1745;0.72;0.003983997
fit12;2;107.979768753;0.360575825;oel;1720;0.65;0.013365411
fit12;2;109.25819397000001;0.208067298;oel;1714;0.64;0.002570353
fit12;2;109.301984787;0.281313568;oel;1918;0.7;0.006682736
fit12;2;110.189029694;0.208075777;oel;4020;0.75;0.003084065
fit12;2;110.637933731;0.2111848;oel;65;0.64;0.002184812
fit12;2;111.125350952;0.214100599;oel;352;0.64;0.002056271
fit12;2;111.572446823;0.439462423;oel;580;0.52;0.007582096
fit12;2;111.848714828;0.236221105;oel;627;0.64;0.003598464
fit12;2;112.26884079;0.584163725;oel;637;0.59;0.030456785
fit12;2;112.304725647;0.233866721;oel;3956;0.61;0.002827268
fit12;2;112.98206329300001;0.342248738;oel;74;0.65;0.013493689
fit12;2;114.23574447600001;0.490573525;oel;78;0.53;0.009895136
fit12;2;114.834003448;0.28989324;oel;1578;0.61;0.003212946
fit12;2;115.381450653;0.353246152;oel;1850;0.52;0.004112403
fit12;2;115.521640778;0.40996933;oel;1879;0.6;0.015292794
fit12;2;115.954605103;0.389670372;oel;1901;0.6;0.011052241
fit12;2;116.11000824;0.342246681;oel;3139;0.54;0.003469919
fit12;2;116.216011047;0.242143944;oel;3344;0.68;0.004112598
fit12;2;116.61831665;0.220662415;oel;3136;0.63;0.002698606
fit12;2;117.058055878;0.356827497;oel;3346;0.63;0.003855404
fit12;2;117.217979431;0.257316023;oel;3180;0.7;0.004112171
fit12;2;117.271278381;0.21409969;oel;3156;0.66;0.002698941
fit12;2;117.506526947;0.234453768;oel;557;0.66;0.003469891
fit12;2;118.510063171;0.419183135;oel;1086;0.51;0.005526115
fit12;2;118.82485199;0.452753782;oel;581;0.62;0.024802979
fit12;2;119.04807663;0.964095533;oel;1064;0.45;0.061942507
fit12;2;119.82742309599999;0.479910314;oel;0;0.68;0.033156201
fit12;2;120.966239929;0.280002564;oel;578;0.67;0.005911496
fit12;2;122.22594070400001;0.21447289;oel;810;0.64;0.002570287
fit12;2;125.123638153;0.194653928;oel;1558;0.69;0.002441579
fit12;2;125.575649261;0.350310266;oel;1582;0.65;0.013493947
fit12;2;126.007041931;0.405486643;oel;2905;0.64;0.020176196
fit12;2;126.173313141;0.257318646;oel;2875;0.65;0.004497606
fit12;2;126.53665542600001;0.465909779;oel;2932;0.65;0.032256328
fit12;2;126.660552979;0.225684687;oel;2902;0.67;0.002184581
fit12;2;127.592815399;0.399229616;oel;1182;0.63;0.017220834
fit12;2;128.076503754;0.318711549;oel;297;0.65;0.007839028
fit12;2;128.34348297100001;0.219320744;oel;1210;0.66;0.002313433
fit12;2;128.705410004;0.345098913;oel;1220;0.63;0.005525935
fit12;2;130.07458877599998;0.235215783;oel;104;0.65;0.003855523
fit12;2;131.064903259;0.409976363;oel;1642;0.54;0.005525791
fit12;2;132.172786713;0.281667292;oel;1964;0.68;0.005654379
fit12;2;132.410514832;0.244373128;oel;3569;0.62;0.003469991
fit12;2;132.579242706;0.299657136;oel;3661;0.64;0.006682372
fit12;2;132.810722351;0.209482267;oel;221;0.66;0.002313368
fit12;2;134.05102157599998;0.315256983;oel;1408;0.65;0.007967831
fit12;2;137.044540405;0.249108687;oel;1280;0.68;0.004883583
fit12;2;137.094623566;0.219104901;oel;1431;0.68;0.002698835
fit12;2;137.251796722;0.226655349;oel;1345;0.66;0.002441843
fit12;2;137.640392303;0.573158264;oel;1784;0.49;0.008482014
fit12;2;137.64282608;0.284470469;oel;1487;0.66;0.005525943
fit12;2;137.7395401;0.23125799;oel;1783;0.68;0.002827116
fit12;2;137.807098389;0.370841414;oel;1243;0.53;0.003855339
fit12;2;137.860054016;0.476073056;oel;1865;0.55;0.011822931
fit12;2;137.976436615;0.211738199;oel;1488;0.61;0.002056078
fit12;2;138.03896331800001;0.326089859;oel;1271;0.66;0.009895666
fit12;2;138.085914612;0.388005346;oel;1382;0.65;0.014007987
fit12;2;138.226081848;0.242139354;oel;1846;0.67;0.003726828
fit12;2;138.356323242;0.243072435;oel;1788;0.67;0.004755096
fit12;2;138.399555206;0.35816735;oel;1773;0.66;0.012722882
fit12;2;138.445236206;0.225683838;oel;1880;0.66;0.002570368
fit12;2;138.483184814;0.193818837;oel;2847;0.67;0.00205607
fit12;2;138.720352173;0.459485263;oel;3218;0.64;0.022360647
fit12;2;138.73238754300002;0.257316023;oel;3195;0.68;0.003341114
fit12;2;138.849494934;0.402839363;oel;3078;0.54;0.007710845
fit12;2;138.94152832;0.231250912;oel;3220;0.65;0.003084261
fit12;2;139.026290894;0.279995382;oel;1554;0.64;0.003598519
fit12;2;139.111114502;0.3327474;oel;2115;0.68;0.010409184
fit12;2;139.13835907;0.20807378;oel;2205;0.7;0.002184562
fit12;2;139.139839172;0.229425535;oel;2986;0.61;0.002570273
fit12;2;139.191043854;0.249699444;oel;3538;0.67;0.004369617
fit12;2;139.202316284;0.380993545;oel;3207;0.51;0.005011875
fit12;2;139.224960327;0.703086138;oel;3164;0.54;0.039195582
fit12;2;139.30246734600001;0.236025989;oel;1675;0.63;0.003084385
fit12;2;139.404819489;0.334742755;oel;1620;0.67;0.012336771
fit12;2;139.410434723;0.524434626;oel;3102;0.62;0.034955211
fit12;2;139.595077515;0.225681275;oel;3514;0.65;0.002827064
fit12;2;139.648712158;0.241175294;oel;2120;0.63;0.003983615
fit12;2;139.65852356;0.225186393;oel;3213;0.69;0.003084424
fit12;2;139.78879547100001;0.21410194;oel;3343;0.66;0.002570075
fit12;2;139.875816345;0.382776856;oel;3177;0.64;0.014007844
fit12;2;139.91961669900002;0.214113906;oel;2288;0.61;0.002570054
fit12;2;139.992210388;0.22702308;oel;3580;0.68;0.002827371
fit12;2;139.998428345;1.185560703;oel;3084;0.5;0.228363693
fit12;3;0.3028411869999985;0.191763923;oel;2732;0.72;0.00231305
fit12;3;0.5349960329999988;0.507154524;oel;2309;0.57;0.014136407
fit12;3;0.9224853520000025;0.28050378;oel;2302;0.54;0.00269883
fit12;3;1.5304450989999978;0.21119754;oel;2590;0.66;0.002313044
fit12;3;1.844924927000001;0.27743426;oel;1389;0.67;0.005525682
fit12;3;2.7428054809999978;0.333694607;oel;1449;0.69;0.011309183
fit12;3;2.9773979189999977;0.260999829;oel;1737;0.59;0.003469657
fit12;3;3.1285972599999994;0.242035136;oel;1453;0.63;0.003726782
fit12;3;3.2184104919999967;0.191766202;oel;2648;0.7;0.002056356
fit12;3;6.374687195;0.201854706;oel;2364;0.66;0.002313378
fit12;3;17.128139496000003;0.222183719;oel;2834;0.64;0.002313151
fit12;3;79.489080429;0.270000875;oel;1754;0.65;0.005783084
fit12;3;119.015129089;0.211749986;oel;2600;0.68;0.002698729
fit12;3;121.141742706;0.214471936;oel;1164;0.64;0.002056238
fit12;3;123.106006622;0.384954929;oel;3526;0.66;0.017605957
fit12;3;125.10610199;0.244867161;oel;3337;0.67;0.004240847
fit12;3;125.824798584;0.278349727;oel;3334;0.64;0.005140486
fit12;3;125.899177551;0.338525325;oel;3472;0.53;0.003341323
fit12;3;126.741233826;0.20806776;oel;656;0.75;0.003084322
fit12;3;127.438362122;0.374521792;oel;515;0.52;0.00359831
fit12;3;135.324699402;0.70973587;oel;207;0.54;0.043822322
fit12;3;135.408226013;0.422401845;oel;333;0.62;0.016834978
fit12;3;135.755439758;0.221249446;oel;189;0.7;0.002955745
fit12;3;135.898849487;0.241166219;oel;2434;0.63;0.003212788
fit12;3;136.116645813;0.574195623;oel;2035;0.53;0.022360995
fit12;3;136.168548584;0.232406244;oel;2361;0.65;0.003084281
fit12;3;136.206611633;0.238483623;oel;2339;0.69;0.004369375
fit12;3;136.347854614;0.273996741;oel;2389;0.65;0.005397492
fit12;3;136.798469543;0.984115958;oel;2307;0.59;0.173747316
fit12;3;136.847763062;0.65143919;oel;2289;0.58;0.042537309
fit12;3;136.889831543;0.412929237;oel;2209;0.63;0.019533712
fit12;3;137.16005706800001;0.225682124;oel;2267;0.64;0.002570227
fit12;3;137.186408997;0.304088742;oel;2268;0.64;0.008353237
fit12;3;137.198562622;0.363898754;oel;1958;0.59;0.00552599
fit12;3;137.295768738;0.225682974;oel;2263;0.68;0.002827261
fit12;3;137.305801392;1.692610264;oel;3025;0.59;0.860897958
fit12;3;137.38861084;0.229874656;oel;2261;0.68;0.00334131
fit12;3;137.989463806;0.358632356;oel;3181;0.53;0.002827275
fit12;3;138.22470855699999;0.214101046;oel;3016;0.65;0.003726828
fit12;3;138.392120361;0.232549042;oel;3009;0.69;0.003212774
fit12;3;138.650413513;0.311080843;oel;3013;0.65;0.008353242
fit12;3;139.306159973;0.346923977;oel;43;0.65;0.013108149
fit12;4;0.2877883909999923;0.274000496;oel;41;0.62;0.003598269
fit12;4;3.8268051150000133;0.199061573;oel;2109;0.72;0.002955792
fit12;4;3.981567382999998;0.214099243;oel;2197;0.67;0.002184676
fit12;4;4.350471497000001;0.323125333;oel;3805;0.57;0.002570204
fit12;4;4.406867981000005;0.8294034;oel;2237;0.65;0.215128273
fit12;4;4.439170837000006;0.321191788;oel;3826;0.63;0.008610215
fit12;4;4.468353271000012;0.233855247;oel;3647;0.64;0.002056173
fit12;4;4.623085021999998;0.231256321;oel;132;0.64;0.003598311
fit12;4;4.674201965000009;0.21409969;oel;3701;0.64;0.002570227
fit12;4;4.706436156999985;0.636340022;oel;3716;0.53;0.015678423
fit12;4;4.933929443000011;0.194645584;oel;3871;0.7;0.00205622
fit12;4;5.094779968000012;0.262217879;oel;3823;0.59;0.002056178
fit12;4;5.434219359999986;0.600206912;oel;3832;0.58;0.025188252
fit12;4;5.746009826999995;0.225680426;oel;3864;0.66;0.002698758
fit12;4;38.143482207999995;0.254378617;oel;1660;0.69;0.004369313
fit12;4;38.528385162000006;0.257316768;oel;2904;0.7;0.004369417
fit12;4;43.830463409000004;0.262654215;oel;2894;0.59;0.004240834
fit12;4;44.10350799599999;0.209484667;oel;2584;0.66;0.002313201
fit12;4;44.507217407;0.357868731;oel;2599;0.65;0.012208674
fit12;4;47.683414459000005;0.29009819;oel;1198;0.65;0.005911461
fit12;4;70.342551231;0.37366119;oel;3990;0.66;0.014521746
fit12;4;70.520522118;0.271756798;oel;3980;0.59;0.002313212
fit12;4;70.672227859;0.274820656;oel;3995;0.59;0.00488351
fit12;4;73.178001881;0.309147567;oel;2186;0.65;0.006939555
fit12;4;74.562972546;0.214100152;oel;1342;0.66;0.002313172
fit12;4;74.82956171000001;0.257317156;oel;1711;0.66;0.00449787
fit12;4;75.846893787;0.442820102;oel;381;0.58;0.009252858
fit12;4;103.722423553;0.456970543;oel;1268;0.64;0.01966219
fit12;4;105.13848686200001;0.214098796;oel;2528;0.59;0.002056224
fit12;4;105.391649246;0.233853564;oel;2519;0.63;0.002698788
fit12;4;105.614805222;0.193803996;oel;2525;0.64;0.00205626
fit12;4;106.292301178;0.327476472;oel;3659;0.66;0.008353448
fit12;4;107.249111176;0.257315636;oel;3663;0.65;0.003726948
fit12;5;11.346706390000001;0.367367893;oel;971;0.56;0.005011946
fit12;5;20.215076447;0.360378057;oel;3656;0.52;0.003598218
fit12;5;21.175243377999998;0.269162089;oel;1189;0.68;0.006168287
fit12;5;22.039394379;0.247224405;oel;893;0.61;0.002184547
fit12;5;24.447360992;0.214098796;oel;1787;0.64;0.002056365
fit12;5;25.558692932;0.214097902;oel;124;0.61;0.002955963
fit12;5;25.978076934999997;0.227025658;oel;122;0.69;0.003212577
fit12;5;29.147024155;0.313147932;oel;533;0.59;0.002698763
fit12;5;33.20885849;0.231257156;oel;3724;0.64;0.002570198
fit12;5;38.890953064;0.230886608;oel;3575;0.68;0.003598164
fit12;5;64.460639;0.227087185;oel;265;0.7;0.003469741
fit12;5;68.152092934;0.209909707;oel;2391;0.64;0.002184727
fit12;5;98.17655563400001;0.257316381;oel;2520;0.66;0.004112425
fit12;5;98.98213577300001;0.262218237;oel;262;0.66;0.002570301
fit12;5;99.143497467;0.484976947;oel;85;0.59;0.017091908
fit12;5;99.965549469;0.241477519;oel;69;0.64;0.003341328
fit12;5;107.266170502;0.306444287;oel;1946;0.64;0.00835334
fit12;5;121.86455535900001;0.279998064;oel;2721;0.65;0.004883405
fit12;5;128.19505310099998;0.2193221;oel;3494;0.69;0.002441752
fit12;5;128.368896484;0.201854706;oel;3497;0.67;0.002184704
fit12;5;129.11787414600002;0.278988481;oel;3550;0.65;0.005397436
fit12;5;135.278198242;0.208069146;oel;175;0.61;0.002056173
fit12;5;135.862983704;0.21409969;oel;2635;0.66;0.002441738
fit12;6;0.42616271999997934;0.269956917;oel;524;0.54;0.002441719
fit12;6;0.49150085399998034;0.467983156;oel;530;0.54;0.008867291
fit12;6;4.093856812000013;0.276402682;oel;2229;0.57;0.002184676
fit12;6;5.51526641800001;0.223556042;oel;186;0.65;0.003084285
fit12;6;8.722793578999983;1.343292832;oel;1398;0.66;0.934920192
fit12;6;16.644966124999996;0.191766202;oel;3723;0.67;0.002056143
fit12;6;89.209711075;0.224098712;oel;272;0.62;0.00231323
fit12;6;98.418521881;0.21410419;oel;3264;0.61;0.00282729
fit12;6;99.39643859899999;0.231254652;oel;3263;0.65;0.003726788
fit12;6;99.830289841;0.231257573;oel;3272;0.64;0.002056184
fit12;6;101.252513885;0.311084867;oel;808;0.66;0.008353256
fit12;6;107.060110092;0.312474102;oel;3796;0.63;0.00681129
fit12;6;126.73968505900001;0.208067298;oel;2989;0.64;0.002184637
fit12;6;129.118164063;0.294526428;oel;73;0.69;0.007838872
fit12;7;2.5512390139999965;0.234055907;oel;2139;0.63;0.002699011
fit12;7;10.682552338;0.199059144;oel;353;0.7;0.00205608
fit12;7;13.790424346999998;0.220328122;oel;3007;0.69;0.002570261
fit12;7;13.906803130999997;0.262220442;oel;2993;0.66;0.004112141
fit12;7;14.147079468000001;0.232716605;oel;1761;0.65;0.003212591
fit12;7;15.108428955;0.231255487;oel;1752;0.69;0.003084091
fit12;7;15.471767426;0.292063415;oel;1753;0.67;0.007582408
fit12;7;47.429048538;0.275033981;oel;2332;0.64;0.004754817
fit12;7;59.467929542;0.232550457;oel;2862;0.67;0.003084325
fit12;7;76.815660477;0.191763535;oel;2686;0.7;0.002184694
fit12;7;78.629713058;0.23385334;oel;1637;0.61;0.003084336
fit12;7;85.51968193100001;0.225682124;oel;2438;0.66;0.00269873
fit12;7;94.011634827;0.273338854;oel;1368;0.66;0.005140363
fit12;8;0.08912658700000975;0.231253833;oel;1083;0.65;0.002955778
fit12;8;0.18757629399999587;0.214101762;oel;615;0.61;0.003212816
fit12;8;0.38241577100001223;0.69376272;oel;616;0.46;0.017349027
fit12;8;0.4454193120000127;0.254378319;oel;1091;0.68;0.004497897
fit12;8;0.5347061159999953;0.23125574;oel;678;0.69;0.003084243
fit12;8;0.8341217039999833;0.253014475;oel;1135;0.61;0.002698762
fit12;8;1.042106627999999;0.311079919;oel;689;0.59;0.002441687
fit12;8;1.7867584229999807;0.279998064;oel;3566;0.7;0.005268919
fit12;8;3.9525527950000026;0.21409969;oel;2486;0.65;0.002827275
fit12;8;6.774711609000008;0.214101046;oel;273;0.64;0.002313188
fit12;8;7.9935379030000036;0.227769911;oel;1403;0.64;0.002570245
fit12;8;8.035972595000004;0.278949827;oel;1423;0.6;0.005268952
fit12;8;8.118301392000006;0.222967356;oel;1418;0.64;0.002313216
fit12;8;8.17633056599999;0.274420559;oel;1454;0.59;0.005140472
fit12;8;8.974288940000008;0.249107584;oel;1420;0.61;0.003084281
fit12;8;9.21520233199999;0.360385537;oel;1428;0.61;0.006425539
fit12;8;9.314437865999992;0.529268801;oel;1430;0.62;0.022104014
fit12;8;10.769248962000006;0.211195722;oel;2715;0.67;0.002184676
fit12;8;14.351799010999997;1.082147002;oel;827;0.54;0.141233876
fit12;8;15.909904479999994;0.231255487;oel;3743;0.67;0.00372686
fit12;8;16.49101638799999;0.208067298;oel;3961;0.66;0.002313221
fit12;8;17.55040740999999;0.208068222;oel;3984;0.67;0.002184737
fit12;8;21.695709229000002;0.211196065;oel;2659;0.66;0.002441695
fit12;8;21.89044952399999;0.214100599;oel;2677;0.64;0.00244178
fit12;8;23.049858092999997;0.208069146;oel;3978;0.71;0.002698739
fit12;8;23.541187285999996;0.262217879;oel;3959;0.59;0.002827293
fit12;8;24.163631439;0.271756113;oel;2791;0.59;0.002441709
fit12;8;24.396015167;0.231250495;oel;2767;0.66;0.003341286
fit12;8;25.683917999000002;0.214096099;oel;2787;0.64;0.002313253
fit12;8;30.229938507;0.217949063;oel;999;0.7;0.00282725
fit12;8;30.717632293999998;0.214101762;oel;843;0.63;0.003212744
fit12;8;31.087955475;0.40111205;oel;842;0.58;0.006682605
fit12;8;35.427021026999995;0.363898218;oel;3184;0.63;0.007710717
fit12;8;36.387641907;0.262217879;oel;48;0.63;0.002955801
fit12;8;36.621299744;0.253125399;oel;67;0.62;0.003469774
fit12;8;36.85157012900001;0.21409969;oel;68;0.64;0.002056144
fit12;8;38.252037048000005;0.214098349;oel;1884;0.67;0.002184732
fit12;8;39.520561218;0.323127121;oel;2977;0.6;0.003726786
fit12;8;40.09297561599999;0.353245586;oel;2974;0.61;0.005269082
fit12;8;40.59005737300001;0.223556072;oel;389;0.67;0.00295573
fit12;8;40.74004364000001;0.252093613;oel;187;0.69;0.005140443
fit12;8;41.25600814800001;0.277434319;oel;427;0.66;0.005654511
fit12;8;42.09078597999999;0.282101154;oel;2626;0.67;0.007196766
fit12;8;48.794792175;0.280279666;oel;2394;0.68;0.006554087
fit12;8;58.300497054999994;0.28029561;oel;3100;0.67;0.00616856
fit12;8;58.97783851599999;0.367384374;oel;3114;0.54;0.00411243
fit12;8;60.46402359;0.276401997;oel;1483;0.66;0.004626418
fit12;8;61.00256919899999;0.283668876;oel;552;0.69;0.00629702
fit12;8;61.555841446;0.244765505;oel;1640;0.64;0.004112353
fit12;8;64.937541008;0.199064821;oel;3352;0.7;0.002184699
fit12;8;70.519241333;0.353243977;oel;148;0.52;0.003598314
fit12;8;70.951262474;0.289892584;oel;2783;0.65;0.005782947
fit12;8;71.978794098;0.301184297;oel;3103;0.66;0.007967572
fit12;8;72.017633438;0.222185522;oel;2807;0.66;0.00269868
fit12;8;72.302301407;0.328234106;oel;3094;0.65;0.011052248
fit12;8;72.894925594;0.333887815;oel;3042;0.59;0.003469937
fit12;8;72.924864292;0.214103833;oel;3323;0.64;0.003469774
fit12;8;73.602597713;0.262389958;oel;3375;0.65;0.00475491
fit12;8;74.009626389;0.24532564;oel;3363;0.67;0.004369387
fit12;8;74.363957882;0.353605032;oel;1270;0.55;0.005654621
fit12;8;74.434663296;0.24214904;oel;3093;0.68;0.004112227
fit12;8;74.494855881;0.327044636;oel;1765;0.57;0.003469804
fit12;8;74.969202518;0.325454473;oel;3186;0.64;0.011437554
fit12;8;75.110239983;0.214095205;oel;2278;0.69;0.002570202
fit12;8;75.684265614;0.231256321;oel;3423;0.68;0.002698625
fit12;8;75.740262985;0.276402682;oel;370;0.55;0.002184665
fit12;8;75.952221394;0.323122948;oel;3438;0.66;0.003983934
fit12;8;76.072272539;0.289892584;oel;377;0.57;0.003212824
fit12;8;76.099648714;0.252319336;oel;572;0.65;0.002827269
fit12;8;76.187854052;0.21410194;oel;613;0.64;0.002056163
fit12;8;76.261482716;0.214100599;oel;413;0.66;0.002441693
fit12;8;76.690209866;0.214474678;oel;588;0.65;0.002827185
fit12;8;76.926039934;0.387614757;oel;373;0.54;0.005140347
fit12;8;76.958631277;0.675160348;oel;619;0.53;0.028143922
fit12;8;76.987271547;0.396723568;oel;402;0.49;0.00475487
fit12;8;77.23194575299999;0.399350494;oel;459;0.65;0.015806954
fit12;8;77.51763606099999;0.289892584;oel;1735;0.66;0.003598392
fit12;8;77.60239982600001;0.257314682;oel;1606;0.69;0.005525912
fit12;8;77.755007744;0.564205587;oel;1744;0.56;0.020176282
fit12;8;78.191912055;0.289889932;oel;1766;0.66;0.006682832
fit12;8;78.21089339299999;0.44568485;oel;1632;0.66;0.014136237
fit12;8;78.56764626500001;0.257315636;oel;1767;0.64;0.003341293
fit12;8;78.739906549;0.250249326;oel;1770;0.64;0.003341377
fit12;8;78.83691000900001;0.35325104;oel;1633;0.62;0.007453767
fit12;8;78.960558534;0.65133667;oel;1774;0.49;0.037139881
fit12;8;79.014211237;0.211192429;oel;2869;0.7;0.002056235
fit12;8;79.072421789;0.191762015;oel;1775;0.72;0.002313124
fit12;8;79.34070146100001;0.35588932;oel;2882;0.63;0.01208015
fit12;8;79.553219646;0.208071932;oel;2936;0.67;0.002184709
fit12;8;79.560479939;0.592820287;oel;2931;0.46;0.008096237
fit12;8;79.612047881;0.307671458;oel;2876;0.66;0.009509826
fit12;8;79.910312347;0.413935363;oel;2942;0.61;0.013365064
fit12;8;80.42490387000001;0.231253833;oel;2933;0.7;0.003469883
fit12;8;81.340579391;0.208068222;oel;4029;0.67;0.002056031
fit12;8;82.517607689;0.257316381;oel;1721;0.64;0.003598326
fit12;8;82.550618172;0.199063361;oel;1733;0.71;0.002570217
fit12;8;83.35889697100001;0.37257567;oel;1748;0.58;0.008738753
fit12;8;83.523658752;0.199061275;oel;1555;0.74;0.002698744
fit12;8;84.095301151;0.22305131;oel;3212;0.67;0.002955724
fit12;8;84.112079144;0.326405972;oel;3266;0.67;0.007453674
fit12;8;84.784272671;0.325231344;oel;3150;0.62;0.009124237
fit12;8;87.975527763;0.236022875;oel;1241;0.65;0.00295576
fit12;8;89.254245758;0.342262715;oel;359;0.57;0.003855297
fit12;8;89.298568726;0.341917336;oel;354;0.63;0.01156611
fit12;8;89.444284439;0.276402682;oel;385;0.59;0.002056099
fit12;8;89.45033741;0.342262983;oel;235;0.62;0.010024072
fit12;8;89.576561928;0.263031751;oel;227;0.71;0.005782918
fit12;8;89.706777573;0.222181201;oel;237;0.67;0.002955809
fit12;8;89.743077278;0.224095061;oel;368;0.68;0.003341362
fit12;8;90.020928383;0.361756533;oel;229;0.65;0.012594247
fit12;8;90.22604370100001;0.21996814;oel;360;0.66;0.002698776
fit12;8;90.333146095;0.214102849;oel;260;0.64;0.00346984
fit12;8;90.50007534;0.323127121;oel;1448;0.58;0.004112407
fit12;8;91.146855354;0.230331391;oel;1421;0.63;0.002955887
fit12;8;94.67666625999999;0.276403368;oel;3417;0.68;0.005268835
fit12;8;95.265069962;0.377641171;oel;1168;0.61;0.007582226
fit12;8;95.547672272;0.257315636;oel;1373;0.63;0.002698777
fit12;8;96.317909241;0.227438539;oel;1180;0.7;0.002955764
fit12;8;97.454849243;0.289891928;oel;3730;0.62;0.003341394
fit12;8;97.570289612;0.231254652;oel;3732;0.7;0.002955778
fit12;8;97.858312607;0.266348183;oel;3738;0.65;0.003726778
fit12;8;100.331737518;0.279549509;oel;1415;0.64;0.005783207
fit12;8;100.68771552999999;0.199064627;oel;220;0.74;0.00257031
fit12;8;100.844734192;0.413943321;oel;3848;0.57;0.008867304
fit12;8;101.892736435;0.250567555;oel;3332;0.66;0.004497901
fit12;8;101.987056732;0.298039496;oel;3296;0.64;0.006939556
fit12;8;102.203050613;0.387777239;oel;1821;0.55;0.004883486
fit12;8;102.29477119399999;0.276401281;oel;3125;0.71;0.004241021
fit12;8;102.31558609;0.225682974;oel;56;0.67;0.002955643
fit12;8;102.813461304;0.417580128;oel;529;0.52;0.007710622
fit12;8;103.223825455;0.262216777;oel;77;0.64;0.00462658
fit12;8;103.235389709;0.247221291;oel;4051;0.67;0.003212766
fit12;8;103.672727585;0.300805807;oel;1388;0.55;0.002313182
fit12;8;103.732444763;0.230370089;oel;1261;0.65;0.003212799
fit12;8;103.953378677;0.32713756;oel;1303;0.64;0.004626343
fit12;8;104.241800308;0.311080217;oel;1319;0.56;0.003598308
fit12;8;105.08804512;0.2774297;oel;2534;0.62;0.004240972
fit12;8;106.081768036;0.311078697;oel;2580;0.68;0.007582188
fit12;8;107.270139694;0.353247494;oel;3828;0.53;0.005140451
fit12;8;109.055444717;0.188829914;oel;1939;0.77;0.002056033
fit12;8;109.494499207;0.211185142;oel;1952;0.66;0.002313296
fit12;8;109.975870132;0.311291903;oel;310;0.61;0.005268979
fit12;8;110.382886887;0.319160312;oel;849;0.61;0.007068333
fit12;8;110.6254673;0.353549093;oel;343;0.64;0.006425527
fit12;8;110.80400848400001;0.34226045;oel;773;0.62;0.006939614
fit12;8;111.645101547;0.331588119;oel;959;0.68;0.010794682
fit12;8;112.5508461;0.334723204;oel;1196;0.54;0.003341349
fit12;8;116.82634735100001;0.265645444;oel;3449;0.61;0.003084189
