Repository: iamgsshetty/AKOS

# AKOS - Acoustic Inspection of Weld Seams

## Dataset
- Dataset created under AKoS project
- Reference: [AKoS-project.de](https://www.akos-projekt.de/index.php/beitraege)
- Dataset used: [Download Link](https://nx21454.your-storageshare.de/s/C5SF9GKQpzHRXfT/authenticate/showShare)

### Dataset Structure
- Organized with folders representing each wall (12 to 23).
- Inside each wall folder, sub-folders for each layer of welding, considering only folders with "pass" written at the end.

## Signal Data Collection
- Collected using Microtech Gefell and SE81 microphones.
- Data is in I32 format.

File: pore_data_fit_eng.csv (part 2 of 17)
wand_ids;layer;postion[mm];diameters[mm];class;pore_ids_ct;sphericity;volume [mm3]
fit12;8;117.82300567600001;0.41306895;oel;3459;0.52;0.007453607
fit12;8;117.828048706;0.225677863;oel;3366;0.66;0.00244191
fit12;8;117.850696564;0.225680426;oel;1114;0.66;0.002441742
fit12;8;118.10542297399999;0.257316381;oel;1148;0.66;0.005012085
fit12;8;118.776535034;0.208085805;oel;1314;0.67;0.002184624
fit12;8;121.097068787;0.229412764;oel;503;0.67;0.002955793
fit12;8;122.018638611;0.367384374;oel;3029;0.54;0.005911334
fit12;8;122.13610458400001;0.232550815;oel;3711;0.69;0.002570027
fit12;8;123.32648468;0.217873275;oel;196;0.7;0.00282734
fit12;8;123.782234192;0.214117229;oel;178;0.63;0.002827178
fit12;8;124.237613678;0.48138389;oel;205;0.54;0.01259426
fit12;8;124.749839783;0.208072856;oel;1649;0.7;0.002184583
fit12;8;124.94248199500001;0.367383331;oel;1619;0.56;0.004626646
fit12;8;125.620594025;0.193203047;oel;1670;0.69;0.002313169
fit12;8;125.91215515100001;0.332862973;oel;1662;0.67;0.010538217
fit12;8;126.326339722;0.19907181;oel;2963;0.69;0.002441571
fit12;8;127.166519165;0.265561551;oel;2964;0.63;0.004369608
fit12;8;127.281642914;0.298710704;oel;2959;0.67;0.007067698
fit12;8;127.994537354;0.214117676;oel;1290;0.63;0.002827222
fit12;8;128.258605957;0.214109629;oel;1313;0.65;0.002827082
fit12;8;135.651889801;0.254827827;oel;1455;0.71;0.005011948
fit12;8;135.866020203;0.281763881;oel;3286;0.63;0.00565428
fit12;8;136.360961914;0.431168646;oel;3292;0.55;0.008096292
fit12;8;137.630817413;0.271467537;oel;2085;0.64;0.005140166
fit12;8;138.248035431;0.277988315;oel;2125;0.66;0.005911769
fit12;8;138.346172333;0.231252998;oel;2325;0.66;0.003341238
fit12;8;138.659343719;0.271759629;oel;2051;0.61;0.004754846
fit12;8;138.96590042100001;0.233153224;oel;3713;0.68;0.003598593
fit12;8;139.00290679900002;0.262217492;oel;2350;0.65;0.003212745
fit12;8;139.16803741500001;0.271755397;oel;631;0.63;0.003084577
fit12;8;139.509788513;0.236967385;oel;407;0.69;0.003084023
fit12;8;139.955863953;0.279578447;oel;366;0.67;0.004754992
fit12;8;139.964176178;0.369179934;oel;3797;0.66;0.014265059
fit12;9;3.016983031999999;0.334738731;oel;3345;0.69;0.012337213
fit12;9;3.3350105290000016;0.244372204;oel;3331;0.71;0.003855095
fit12;9;3.804012299;0.255770922;oel;3570;0.7;0.004883494
fit12;9;6.879230499000002;0.220417261;oel;1235;0.61;0.002184669
fit12;9;7.749481201000002;0.268190593;oel;3774;0.61;0.004240956
fit12;9;9.301345824999999;0.257319212;oel;418;0.57;0.002056063
fit12;9;13.342014313;0.287956595;oel;2976;0.63;0.006554181
fit12;9;15.357444762999997;0.3148956;oel;1841;0.64;0.004112636
fit12;9;17.875431061;0.24900648;oel;71;0.63;0.003855564
fit12;9;32.341915131;0.236650541;oel;3748;0.66;0.003469921
fit12;9;32.793369293;0.271755397;oel;3905;0.64;0.003341249
fit12;9;33.479156494;0.2963503;oel;2616;0.66;0.005911483
fit12;9;33.592164993;0.276400596;oel;2708;0.66;0.003469767
fit12;9;38.186330795;0.231252998;oel;2104;0.71;0.002698808
fit12;9;43.120094299;0.306958705;oel;1450;0.65;0.003726808
fit12;9;43.464653014999996;0.227022201;oel;1219;0.65;0.002827157
fit12;9;45.025709152;0.241477653;oel;3340;0.61;0.0032128
fit12;9;46.834803581;0.280459523;oel;2347;0.64;0.006040069
fit12;9;54.611147404;0.231254652;oel;3364;0.67;0.003084258
fit12;9;54.857313633000004;0.281695127;oel;3330;0.69;0.006297074
fit12;9;73.189958572;0.342260182;oel;239;0.54;0.003212695
fit12;9;73.410306931;0.231253833;oel;242;0.61;0.00218471
fit12;9;73.432980537;0.231256321;oel;214;0.64;0.002313231
fit12;9;76.716438293;0.241480067;oel;2742;0.68;0.00411239
fit12;9;81.322572708;0.250249654;oel;3020;0.7;0.004498052
fit12;9;82.4237957;0.294252574;oel;3047;0.61;0.00321274
fit12;9;82.765958786;0.428198487;oel;3035;0.54;0.007839187
fit12;9;84.881111145;0.280295968;oel;587;0.61;0.003084316
fit12;9;85.524816513;0.219965383;oel;2583;0.68;0.00269875
fit12;9;86.009515762;0.276402324;oel;2466;0.65;0.002827316
fit12;9;86.524719238;0.35145694;oel;2458;0.5;0.003598292
fit12;9;96.25176239000001;0.18989943;oel;3086;0.7;0.002056243
fit12;9;97.921981812;0.279105037;oel;2497;0.66;0.006039905
fit12;9;103.08782196;0.241981819;oel;2;0.71;0.004240824
fit12;9;103.460842133;0.280295372;oel;4063;0.64;0.003341271
fit12;9;104.4880867;0.254098684;oel;3;0.65;0.004369336
fit12;9;108.967773438;0.244871035;oel;812;0.64;0.004112374
fit12;9;109.28470992999999;0.247219741;oel;817;0.61;0.002056206
fit12;9;109.668411255;0.279551357;oel;1225;0.64;0.005654454
fit12;9;111.070228577;0.257318646;oel;2751;0.61;0.00269872
fit12;9;111.762798309;0.244387656;oel;2682;0.65;0.004497876
fit12;9;113.526157379;0.220329508;oel;1886;0.7;0.002827199
fit12;9;114.12497711200001;0.335339576;oel;2108;0.59;0.006168626
fit12;9;116.87518692;0.369257808;oel;3988;0.63;0.013750817
fit12;9;119.100006104;0.313847393;oel;1302;0.57;0.004112341
fit12;9;126.2706604;0.26974529;oel;921;0.68;0.005783008
fit12;9;127.081604004;0.233166263;oel;894;0.61;0.002698695
fit12;9;127.342956543;0.191762775;oel;784;0.73;0.002184732
fit12;9;128.210403442;0.231253415;oel;3599;0.66;0.002698753
fit12;9;128.833984375;0.311080217;oel;3586;0.62;0.003341314
fit12;9;129.190513611;0.323126823;oel;2675;0.52;0.002570227
fit12;9;129.354545593;0.271756113;oel;2679;0.57;0.00205615
fit12;9;129.433631897;0.248771057;oel;2683;0.7;0.004112351
fit12;9;130.46180725099998;0.514768243;oel;1476;0.56;0.02120438
fit12;9;130.69521331800001;0.21409969;oel;1481;0.67;0.002056215
fit12;9;132.34560394300001;0.214470625;oel;358;0.68;0.002827261
fit12;9;132.760093689;0.326617688;oel;276;0.64;0.007710662
fit12;9;136.454437256;0.397652626;oel;2917;0.67;0.019405223
fit12;9;136.677276611;0.23125571;oel;2934;0.69;0.003212797
fit12;9;136.71108245800002;0.233293846;oel;2491;0.61;0.002827293
fit12;9;136.938064575;0.342263281;oel;3655;0.54;0.003726823
fit12;9;137.010734558;0.323126823;oel;3339;0.64;0.00822472
fit12;9;137.092727661;0.257316381;oel;3308;0.67;0.003726856
fit12;9;137.110618591;0.772445858;oel;3455;0.56;0.068496495
fit12;9;137.142486572;0.805586278;oel;3487;0.57;0.071966365
fit12;9;137.14479064900002;0.199060604;oel;3632;0.73;0.002827275
fit12;9;137.268089294;0.225680426;oel;3424;0.67;0.00308429
fit12;9;137.296424866;0.225681275;oel;3595;0.66;0.002570236
fit12;9;137.43838501;0.290808767;oel;3299;0.67;0.006811113
fit12;9;137.442985535;0.633525252;oel;3335;0.48;0.027372932
fit12;9;137.75571441699998;0.344221264;oel;3441;0.6;0.011437527
fit12;9;137.898674011;0.194645241;oel;3469;0.7;0.002184671
fit12;9;137.89970397899998;0.434107184;oel;3270;0.56;0.006811081
fit12;9;137.942718506;0.312385857;oel;3581;0.64;0.009252804
fit12;9;137.99196624799998;0.189626113;oel;3305;0.7;0.002056178
fit12;9;138.003669739;0.48142302;oel;3333;0.49;0.006168496
fit12;9;138.294815063;0.214101046;oel;3295;0.65;0.002955773
fit12;9;138.499031067;0.287710905;oel;3313;0.64;0.005140402
fit12;9;138.571113586;0.236652106;oel;3367;0.7;0.003598302
fit12;9;138.59088134799998;0.26919812;oel;3269;0.65;0.004883415
fit12;9;138.75372314499998;0.556924164;oel;735;0.47;0.016578
fit12;9;138.770774841;0.289893895;oel;830;0.65;0.003084239
fit12;9;139.141990662;0.648220718;oel;722;0.57;0.035983205
fit12;9;139.145637512;0.84190166;oel;788;0.48;0.056287955
fit12;9;139.690170288;0.400581211;oel;797;0.65;0.015292844
fit12;9;139.735015869;0.419057906;oel;711;0.45;0.007196631
fit12;9;139.925209045;0.85936892;oel;726;0.49;0.029686153
fit12;10;1.8004531859999986;0.28870675;oel;3484;0.7;0.005397473
fit12;10;2.5533828739999933;1.709031343;oel;3503;0.63;1.449609041
fit12;10;3.220939635999997;0.251055777;oel;2618;0.67;0.004240858
fit12;10;4.235015868999994;0.466774017;oel;2642;0.68;0.031099699
fit12;10;4.236557006999988;0.231255487;oel;2585;0.74;0.003212825
fit12;10;4.359420775999979;0.284330428;oel;2579;0.62;0.003598288
fit12;10;4.612739562999991;0.642301202;oel;2622;0.54;0.013108121
fit12;10;4.798889159999987;0.271171868;oel;746;0.64;0.005654475
fit12;10;17.00371551500001;0.223467201;oel;3844;0.65;0.002955815
fit12;10;20.282955170000008;0.229428351;oel;1258;0.64;0.00346976
fit12;10;31.42906570400001;0.199060604;oel;822;0.7;0.00218467
fit12;10;40.845306396;0.199058488;oel;339;0.7;0.002056215
fit12;10;74.099514961;0.257320881;oel;3560;0.68;0.003983711
fit12;10;75.88436985;0.361466587;oel;3802;0.61;0.006811019
fit12;10;78.20379734;0.23255071;oel;1837;0.68;0.002698756
fit12;10;80.752731144;0.262490362;oel;2972;0.61;0.003341182
fit12;10;95.118070602;0.262218982;oel;3476;0.64;0.00462629
fit12;10;97.979381561;0.276402324;oel;3646;0.65;0.00475495
fit12;10;103.552429199;0.262218982;oel;163;0.61;0.0025703
fit12;10;108.378421783;0.381262869;oel;3931;0.56;0.008995872
fit12;10;108.738336563;0.220328242;oel;2173;0.7;0.002827345
fit12;10;109.252929688;0.208075121;oel;2036;0.67;0.002184588
fit12;10;117.477058411;0.214098796;oel;3401;0.62;0.00231336
fit12;10;122.714767456;0.214474797;oel;3929;0.64;0.002184591
fit12;10;124.08155441299999;0.41982621;oel;387;0.56;0.007582334
fit12;10;124.59383010900001;0.257318109;oel;392;0.67;0.004754881
fit12;10;125.03481292699999;0.192181244;oel;1881;0.67;0.002056089
fit12;10;125.916793823;0.406852692;oel;1885;0.6;0.007325305
fit12;10;127.13090896599999;0.399350435;oel;3056;0.65;0.013750917
fit12;10;127.611461639;0.387254626;oel;3117;0.6;0.00925263
fit12;10;128.075012207;0.193202063;oel;1547;0.69;0.002184534
fit12;10;128.475719452;0.282729656;oel;1568;0.54;0.00295579
fit12;10;130.64443206800001;0.271755397;oel;669;0.64;0.00359839
fit12;10;131.278755188;0.214098796;oel;4013;0.64;0.002441809
fit12;10;131.336009979;0.387621969;oel;3896;0.61;0.004754735
fit12;10;132.35100174000002;0.213783696;oel;3966;0.67;0.00218452
fit12;10;132.81048584;0.335433722;oel;258;0.65;0.00989527
fit12;10;133.928901672;0.406858861;oel;14;0.5;0.00475497
fit12;10;134.117237091;0.508519292;oel;321;0.58;0.017863162
fit12;10;134.163223267;0.21409969;oel;300;0.69;0.002570038
fit12;10;134.673839569;0.419188857;oel;1463;0.51;0.002569971
fit12;10;134.825565338;0.232550815;oel;1652;0.65;0.003212626
fit12;10;134.841957092;0.353250772;oel;1703;0.65;0.009766956
fit12;10;135.318317413;0.881300151;oel;1685;0.51;0.07338012
fit12;10;135.723602295;0.707876801;oel;1651;0.48;0.019019712
fit12;10;135.989349365;0.838369906;oel;1731;0.58;0.08121866
fit12;10;136.23904800399998;0.396286666;oel;3490;0.59;0.007068076
fit12;10;136.362030029;0.387622446;oel;3634;0.64;0.006168528
fit12;10;137.01273727400002;0.306958705;oel;3614;0.64;0.005654677
fit12;10;137.15959549000002;0.262220442;oel;3557;0.65;0.003726603
fit12;10;137.19694137599998;0.276399881;oel;3432;0.64;0.004755238
fit12;10;138.403995514;0.627839327;oel;2430;0.52;0.034826964
fit12;10;138.924671173;0.214117229;oel;2569;0.7;0.003598044
fit12;10;139.173847198;0.3845855;oel;3999;0.65;0.013879288
fit12;10;139.334369659;0.21410042;oel;1167;0.69;0.002570452
fit12;10;139.83172607400002;0.545849621;oel;973;0.52;0.008867833
fit12;10;139.85993575999998;0.387616009;oel;1178;0.64;0.012851541
fit12;10;139.925380707;0.267219692;oel;34;0.64;0.004755124
fit12;11;1.6175193790000009;0.234290197;oel;2691;0.65;0.00282749
fit12;11;1.7443809509999966;0.247225195;oel;2667;0.69;0.002313018
fit12;11;2.687046051000003;0.262414992;oel;3684;0.68;0.0034701
fit12;11;2.917770386000001;0.257319003;oel;3707;0.66;0.002441739
fit12;11;4.2054710390000025;0.409971207;oel;1608;0.56;0.006425734
fit12;11;4.627399445000002;0.836847425;oel;1543;0.54;0.027758496
fit12;11;4.960594176999997;0.265704423;oel;1489;0.64;0.003983574
fit12;11;5.528884888;0.25540632;oel;1493;0.65;0.003855506
fit12;11;13.837543488000001;0.36144644;oel;1976;0.61;0.008096326
fit12;11;45.837162018;0.234294266;oel;3480;0.65;0.003212864
fit12;11;74.41894817400001;0.262964189;oel;3353;0.66;0.004626368
fit12;11;82.561357498;0.476074696;oel;3092;0.53;0.010409267
fit12;11;92.232650757;0.27175644;oel;1218;0.68;0.005011897
fit12;11;123.434608459;0.220306993;oel;3957;0.64;0.002570189
fit12;11;126.443084717;0.399106652;oel;943;0.62;0.009509836
fit12;11;137.883995056;0.226132348;oel;3627;0.63;0.002827223
fit12;11;139.09954834;0.252520889;oel;1378;0.65;0.005011921
fit12;12;0.014564513999999917;0.348602206;oel;2424;0.59;0.006811113
fit12;12;0.2189712520000171;0.573159277;oel;1359;0.59;0.027629944
fit12;12;0.6780700680000109;0.234731227;oel;1311;0.67;0.003212779
fit12;12;0.6951522829999988;0.350352764;oel;1298;0.64;0.012979618
fit12;12;2.776725768999995;0.24486798;oel;3739;0.68;0.003469784
fit12;12;2.7872695920000012;0.241147295;oel;3753;0.63;0.00372685
fit12;12;2.9421005250000007;0.298549563;oel;3761;0.66;0.005654468
fit12;12;3.5499420170000064;0.304489821;oel;3193;0.64;0.007967617
fit12;12;3.6238098139999977;0.214102849;oel;3079;0.64;0.002184666
fit12;12;3.856834412000012;0.211197898;oel;2879;0.64;0.002313184
fit12;12;4.321571349999999;0.311080843;oel;3223;0.63;0.005011874
fit12;12;6.115867615000013;0.323125333;oel;1655;0.57;0.004497929
fit12;12;6.247467040999993;0.211198241;oel;1332;0.69;0.002570213
fit12;12;6.527488708000021;0.211748004;oel;2106;0.66;0.00244169
fit12;12;6.772109984999986;2.12278533;oel;1613;0.41;0.318451345
fit12;12;7.745971679999997;0.208068684;oel;479;0.64;0.002056158
fit12;12;18.080398559999992;0.276401281;oel;1326;0.61;0.002827344
fit12;12;18.249248504999997;0.208068222;oel;1495;0.71;0.002570131
fit12;12;72.441721916;0.18882136;oel;3265;0.79;0.002313199
fit12;12;74.430943012;0.23125641;oel;3202;0.66;0.003469877
fit12;12;101.65818595900001;0.257316023;oel;2614;0.61;0.00269873
fit12;12;131.793064117;0.199066758;oel;1360;0.72;0.002313118
fit12;12;132.228240967;0.232545495;oel;3159;0.63;0.002955955
fit12;12;132.713340759;0.59922111;oel;3166;0.52;0.019019637
fit12;12;133.820968628;0.229711115;oel;133;0.63;0.002827066
fit12;12;133.83001709;0.262217492;oel;513;0.6;0.003598122
fit12;12;134.04529953;0.257315636;oel;506;0.63;0.003084145
fit12;12;135.00576019300001;0.19465296;oel;1708;0.69;0.002441593
fit12;12;135.333473206;0.276401997;oel;1954;0.53;0.002184588
fit12;12;137.206718445;0.209233016;oel;3819;0.67;0.002184857
fit12;12;137.283309937;0.24876231;oel;3574;0.63;0.00372667
fit12;13;0.0050621030000002065;0.317035466;oel;1858;0.64;0.008996019
fit12;13;5.2318191529999964;0.257316381;oel;1592;0.62;0.003598012
fit12;13;8.169605255;0.181955978;oel;3540;0.64;0.002441945
fit12;13;12.141117096000002;0.199053749;oel;3059;0.7;0.002184842
fit12;13;13.932632446;0.378593981;oel;2004;0.67;0.015164447
fit12;13;16.091438293000003;0.277436942;oel;348;0.64;0.004240559
fit12;13;27.083492278999998;0.236678332;oel;2966;0.61;0.003212687
fit12;13;27.602993011000002;0.234058797;oel;2884;0.59;0.002441637
fit12;13;34.686210632;0.199064881;oel;1579;0.7;0.002184686
fit12;13;35.004554749;0.262217492;oel;1561;0.61;0.002441715
fit12;13;52.588204384;0.280296206;oel;3105;0.65;0.005268808
fit12;13;59.120549858;0.281157732;oel;2961;0.66;0.005654376
fit12;13;60.374932587;0.289893895;oel;2951;0.63;0.006039908
fit12;13;60.737764001;0.257316381;oel;1812;0.65;0.003212894
fit12;13;61.709580779;0.360382587;oel;1816;0.54;0.005783044
fit12;13;61.948293924;0.214100599;oel;1922;0.64;0.002184618
fit12;13;70.471670151;0.360385805;oel;2343;0.56;0.004497886
fit12;13;76.906070709;0.197521418;oel;1694;0.69;0.002570315
fit12;13;77.21416664099999;0.231257156;oel;1709;0.68;0.002827253
fit12;13;92.647151947;0.342261016;oel;1250;0.56;0.002827195
fit12;13;94.339328766;0.257314146;oel;3946;0.57;0.002441632
fit12;13;105.858909607;0.219108373;oel;3204;0.66;0.002441789
fit12;13;119.897647858;0.233292326;oel;1318;0.59;0.002184704
fit12;13;120.49422073400001;0.225682974;oel;1917;0.69;0.003212872
fit12;13;125.882095337;0.269402385;oel;1103;0.66;0.003469734
fit12;13;125.925117493;0.234733984;oel;1015;0.7;0.003598362
fit12;13;126.403877258;0.241143882;oel;993;0.67;0.003084248
fit12;13;126.610084534;0.354156315;oel;1007;0.56;0.004754977
fit12;13;126.689796448;0.417961061;oel;986;0.64;0.017220562
fit12;13;127.479537964;0.214101493;oel;3729;0.66;0.002313149
fit12;13;127.542922974;0.241021782;oel;3763;0.63;0.003726747
fit12;13;128.20005035399998;0.32935515;oel;3752;0.67;0.008481842
fit12;13;128.538383484;0.320028752;oel;2857;0.66;0.007325179
fit12;13;128.54275512700002;0.564200103;oel;2781;0.53;0.016449507
fit12;13;129.174362183;0.614480674;oel;2812;0.47;0.023903128
fit12;13;129.285270691;0.294253558;oel;2860;0.66;0.007839086
fit12;13;130.564491272;0.406853169;oel;1572;0.55;0.004754982
fit12;13;131.966667175;0.360385805;oel;403;0.5;0.004369278
fit12;13;132.489143372;0.367382288;oel;406;0.58;0.005783094
fit12;13;132.499671936;0.459746927;oel;415;0.51;0.006939619
fit12;13;132.56198120099998;0.231253833;oel;553;0.68;0.00269872
fit12;13;135.458450317;0.272730291;oel;2826;0.57;0.002184638
fit12;13;135.656311035;0.238037184;oel;2907;0.67;0.003726761
fit12;13;136.039680481;0.262217879;oel;2845;0.68;0.003983767
fit12;13;138.234580994;0.236023217;oel;1562;0.66;0.003341352
fit12;13;139.536399841;0.597095907;oel;1294;0.5;0.015292848
fit12;14;0.8197326659999931;0.238037437;oel;1656;0.66;0.003341261
fit12;14;1.1166763310000078;0.245842531;oel;1717;0.67;0.004883456
fit12;14;1.2473525999999993;0.577585757;oel;1706;0.54;0.019148123
fit12;14;1.710350037000012;0.273309588;oel;1797;0.61;0.005140425
fit12;14;1.8344650269999931;0.262217879;oel;1760;0.67;0.004754854
fit12;14;5.861831665000011;0.209229618;oel;3617;0.64;0.002184681
fit12;14;8.136077881000006;0.262217879;oel;564;0.66;0.002698786
fit12;14;8.455032349000021;0.233256474;oel;1645;0.62;0.00231314
fit12;14;9.105316162000008;0.199060589;oel;1557;0.67;0.002056129
fit12;14;10.74713897700002;0.40842694;oel;2822;0.48;0.003341247
fit12;14;12.211601256999998;0.231254235;oel;3694;0.66;0.002441742
fit12;14;12.729408264;0.328604251;oel;3772;0.64;0.01002382
fit12;14;13.884452820000007;0.193808302;oel;966;0.67;0.002056224
fit12;14;16.34214019800001;0.208070531;oel;4050;0.64;0.002313263
fit12;14;16.823017120000003;0.329405457;oel;147;0.65;0.010923428
fit12;14;17.095603943;0.217876256;oel;102;0.69;0.002570211
fit12;14;32.136714935;0.387619466;oel;979;0.65;0.014136258
fit12;14;37.48439025900001;0.252320856;oel;1936;0.69;0.003855414
fit12;14;37.756328583;0.244385138;oel;1934;0.65;0.004240859
fit12;14;50.213871002000005;0.214100599;oel;2522;0.61;0.002184645
fit12;14;50.638500214000004;0.231251329;oel;3504;0.61;0.002056178
fit12;14;50.972085953000004;0.262416214;oel;3510;0.61;0.004626445
fit12;14;54.25650596599999;0.23255071;oel;2594;0.67;0.002955689
fit12;14;60.700952529999995;0.229426563;oel;47;0.66;0.003341389
fit12;14;68.815155029;0.327477336;oel;2488;0.65;0.008353055
fit12;14;73.385793209;0.227768883;oel;3486;0.64;0.002313241
fit12;14;77.472856998;0.193808913;oel;824;0.64;0.002056172
fit12;14;80.207582012;0.231255487;oel;3096;0.68;0.002827249
fit12;14;80.87472224199999;0.197528496;oel;3089;0.7;0.002184709
fit12;14;81.097470284;0.225682974;oel;3071;0.67;0.003212697
fit12;14;91.578757286;0.236023918;oel;1631;0.7;0.003983905
fit12;14;123.967334747;0.381328642;oel;481;0.66;0.01465042
fit12;14;130.98286438;0.326759875;oel;607;0.63;0.008481337
fit12;14;132.999958038;0.262413323;oel;518;0.65;0.004241218
fit12;14;135.107055664;0.528057575;oel;1980;0.49;0.011694453
fit12;14;135.98572921800002;0.463033438;oel;2010;0.66;0.029300775
fit12;14;139.16178894;0.301300079;oel;2500;0.6;0.004369399
fit12;15;0.09373092700000285;0.419180125;oel;3431;0.54;0.005911715
fit12;15;0.4663276670000016;0.244389966;oel;2808;0.68;0.003341056
fit12;15;0.6233367920000035;0.234272063;oel;2689;0.67;0.003084525
fit12;15;0.7042121890000033;0.573164999;oel;2801;0.53;0.017091818
fit12;15;1.0611343380000022;0.247221291;oel;3048;0.64;0.002184803
fit12;15;2.292572020999998;0.311082393;oel;3841;0.65;0.00526868
fit12;15;4.579277038999997;0.265386254;oel;2138;0.7;0.005654627
fit12;15;8.770709990999997;0.32326892;oel;1017;0.64;0.006425654
fit12;15;11.699756622000002;0.272744358;oel;1844;0.67;0.0048837
fit12;15;25.027175903;0.298547953;oel;476;0.65;0.005911502
fit12;15;50.291098595;0.231255487;oel;657;0.72;0.002313224
fit12;15;72.77063751200001;0.231257156;oel;314;0.7;0.002184736
fit12;15;85.418771744;0.211751103;oel;2741;0.66;0.002570348
fit12;15;116.731342316;0.21409969;oel;33;0.69;0.002570193
fit12;15;127.092285156;0.211751595;oel;3764;0.66;0.002313178
fit12;15;129.985786438;0.462508887;oel;1657;0.66;0.02942913
fit12;15;130.97127533;0.214103296;oel;1552;0.65;0.002827222
fit12;15;133.29145813;0.257314891;oel;393;0.62;0.003598372
fit12;15;133.703773499;0.28499648;oel;1854;0.64;0.006425608
fit12;15;136.51864624;0.409971416;oel;4060;0.57;0.007967792
fit12;15;136.65529632599998;0.317658722;oel;3940;0.65;0.008481747
fit12;15;137.44795227100002;0.236159727;oel;4022;0.66;0.003469831
fit12;15;137.581138611;0.28210181;oel;4028;0.66;0.006811031
fit12;15;137.824539185;0.363637507;oel;3975;0.64;0.011694667
fit12;16;3.251441956000008;0.188818812;oel;97;0.76;0.002184732
fit12;16;3.447845459000007;0.251053482;oel;3798;0.57;0.002570208
fit12;16;5.835456848000007;0.369182259;oel;1909;0.64;0.011437553
fit12;16;6.316146850999985;0.220430195;oel;3760;0.66;0.002441738
fit12;16;13.733222960999996;0.189900532;oel;1131;0.7;0.00205621
fit12;16;27.42630004899999;0.21409969;oel;2928;0.69;0.00244178
fit12;16;40.855735779;0.211748034;oel;3555;0.66;0.002441747
fit12;16;42.31499481200001;0.197528392;oel;1316;0.64;0.002056182
fit12;16;42.565681458;0.283682644;oel;1285;0.64;0.004754905
fit12;16;44.399173737;0.214103296;oel;3276;0.61;0.002184694
fit12;16;47.825122832999995;0.214098796;oel;1405;0.61;0.00218465
fit12;16;55.947538376;0.32713902;oel;1284;0.65;0.007582162
fit12;16;58.97353172300001;0.231170431;oel;4001;0.64;0.002570265
fit12;16;59.664520264000004;0.225677013;oel;3982;0.61;0.002184768
fit12;16;60.034250259000004;0.258948684;oel;4004;0.66;0.004497834
fit12;16;64.124274254;0.236672223;oel;2779;0.66;0.003598396
fit12;16;67.533763885;0.247511908;oel;317;0.67;0.003726945
fit12;16;74.72385788;0.32823357;oel;940;0.63;0.008738889
fit12;16;79.39867121;0.323328614;oel;2110;0.59;0.004369359
fit12;16;82.072262764;0.257318646;oel;209;0.65;0.003855353
fit12;16;84.140892982;0.199062273;oel;2285;0.67;0.002056179
fit12;16;85.382646084;0.235710964;oel;3836;0.61;0.002570206
fit12;16;85.639219284;0.199060604;oel;3834;0.7;0.002184729
fit12;16;87.412081242;0.220327362;oel;3058;0.69;0.002570208
fit12;16;100.897188187;0.304089844;oel;2607;0.53;0.005140464
fit12;16;103.1521492;0.276402682;oel;226;0.57;0.003212774
fit12;16;111.860342026;0.247523129;oel;1291;0.59;0.002056307
fit12;16;113.196712494;0.282100111;oel;1254;0.6;0.004626198
fit12;16;113.47846984899999;0.44282186;oel;1034;0.62;0.022360984
fit12;16;116.192260742;0.367382556;oel;2436;0.47;0.005525893
fit12;16;116.33078002900001;0.303786308;oel;2457;0.56;0.00475518
fit12;16;117.140342712;0.476074278;oel;3685;0.48;0.004240764
fit12;16;122.137615204;0.251063138;oel;3806;0.61;0.003855415
fit12;16;124.602340698;0.227440745;oel;747;0.7;0.002955575
fit12;16;126.047557831;0.236142665;oel;1973;0.59;0.002827547
fit12;16;126.99567794800001;0.28169778;oel;3243;0.62;0.005782833
fit12;16;128.903266907;0.271757513;oel;1795;0.66;0.00462662
fit12;16;130.269973755;0.343906283;oel;1020;0.61;0.009637835
fit12;16;130.62525939900002;0.234287068;oel;1067;0.67;0.003084405
fit12;16;132.43904495200002;0.23316586;oel;1951;0.68;0.003341589
fit12;16;132.93151474;0.257329851;oel;946;0.54;0.003726721
fit12;16;135.835826874;0.298070908;oel;1905;0.59;0.005783158
fit12;16;136.613857269;0.272987038;oel;3757;0.48;0.002698969
fit12;16;138.58927536;0.419189334;oel;2770;0.64;0.014907347
fit12;16;138.676498413;0.199062541;oel;2747;0.67;0.002056227
fit12;17;5.501644134999999;0.507148862;oel;550;0.44;0.006811028
fit12;17;5.992355347;0.273330271;oel;760;0.67;0.005140403
fit12;17;14.551612853999998;0.208072856;oel;2096;0.69;0.002570232
fit12;17;15.406974792;0.346780002;oel;799;0.64;0.009766658
fit12;17;16.437122345;0.439012587;oel;3930;0.54;0.010537856
fit12;17;16.612506865999997;0.241013929;oel;2352;0.65;0.004241139
fit12;17;32.242399215999995;0.262489617;oel;4014;0.67;0.003726993
fit12;17;35.272842407;0.231253833;oel;1725;0.64;0.002441582
fit12;17;48.724012375;0.281507164;oel;1829;0.67;0.005525915
fit12;17;54.205052376;0.231253833;oel;3863;0.64;0.002570316
fit12;17;73.168338776;0.214100599;oel;483;0.64;0.002184724
fit12;17;79.027799606;0.262202263;oel;95;0.67;0.00488349
fit12;17;87.476928711;0.231257156;oel;1301;0.63;0.002698754
fit12;17;98.449810028;0.189900041;oel;1237;0.7;0.002056229
fit12;17;103.37657928499999;0.209908336;oel;738;0.64;0.00218469
fit12;17;105.84278488199999;0.276402682;oel;2188;0.61;0.002056137
fit12;17;111.794120789;0.396712929;oel;519;0.55;0.006554161
fit12;17;113.76102066;0.214096099;oel;3221;0.66;0.002441766
fit12;17;126.695495605;0.35683316;oel;3825;0.65;0.007325127
fit12;17;131.475021362;0.406852931;oel;672;0.61;0.007068061
fit12;17;131.77192688;0.306960285;oel;677;0.64;0.004112279
fit12;17;131.976646423;0.278949827;oel;687;0.66;0.005911488
fit12;17;132.913345337;0.231256738;oel;653;0.63;0.003212759
fit12;17;135.487884521;0.298549563;oel;3606;0.6;0.00359832
fit12;17;135.579444885;0.599289417;oel;3572;0.46;0.007967755
fit12;17;135.91280365;0.396544337;oel;3636;0.54;0.004754968
fit12;17;136.15573120099998;0.26523596;oel;3669;0.68;0.003983757
fit12;17;136.181663513;0.250158459;oel;3451;0.68;0.003469798
fit12;17;136.21346283;0.438084126;oel;3533;0.54;0.011437358
fit12;17;136.47203064;0.231256738;oel;4064;0.61;0.00205622
fit12;17;136.90924835200002;0.377635568;oel;3853;0.59;0.005782991
fit12;17;137.00799560500002;0.373519212;oel;3895;0.54;0.004883456
fit12;17;137.27733612100002;0.375479072;oel;3901;0.6;0.007710825
fit12;17;137.72067260699998;0.469146371;oel;3958;0.64;0.024802718
fit12;17;138.286102295;0.257319272;oel;1950;0.66;0.003983813
fit12;17;138.97890472400002;0.311078995;oel;1916;0.61;0.002056106
fit12;17;139.105194092;0.476073056;oel;1779;0.56;0.013108188
fit12;17;139.38671112100002;0.353249133;oel;1782;0.61;0.009638286
fit12;17;139.580749512;0.249128461;oel;1598;0.68;0.004112368
fit12;17;139.62260437;0.267219692;oel;2981;0.63;0.005012001
fit12;17;139.84930419900002;0.416545421;oel;2941;0.62;0.011566079
fit12;17;139.94597625699998;0.262964815;oel;2745;0.66;0.005011874
fit12;18;0.17765045199999463;0.262217879;oel;2992;0.65;0.004240881
fit12;18;0.7597351069999831;0.35588789;oel;1910;0.58;0.0075821
fit12;18;1.736534118999998;0.342259049;oel;1825;0.57;0.003598348
fit12;18;2.043190002000017;0.420811743;oel;1832;0.62;0.010923505
fit12;18;2.8268966669999998;0.257316381;oel;4030;0.6;0.003469813
fit12;18;3.234413146999998;0.735384166;oel;99;0.47;0.02621641
fit12;18;3.5805129999999963;2.041869164;oel;3918;0.34;0.249312222
fit12;18;3.609687804999993;0.672163308;oel;8;0.5;0.026216399
fit12;18;5.748390197999981;0.235360637;oel;2490;0.63;0.003212844
fit12;18;7.996528624999996;0.492523611;oel;718;0.52;0.012337073
fit12;18;15.705810546999999;0.20807007;oel;3808;0.73;0.002827289
fit12;18;30.41521072399999;0.21409969;oel;58;0.64;0.002184681
fit12;18;41.495063782;0.367379665;oel;1362;0.55;0.004240905
fit12;18;41.531158446999996;0.271753967;oel;1402;0.61;0.003212877
fit12;18;132.028762817;0.22941862;oel;4008;0.59;0.002441593
fit12;18;136.408046722;0.22878854;oel;2127;0.64;0.00244183
fit12;18;137.787036896;0.27836746;oel;6;0.67;0.004883255
fit12;18;138.142391205;0.305862278;oel;114;0.62;0.0065545
fit12;18;138.183948517;0.289989948;oel;30;0.66;0.00706833
fit12;18;138.584568024;0.402241319;oel;3191;0.63;0.014907707
fit12;18;139.470096588;0.327476323;oel;3481;0.65;0.008738915
fit12;19;0.8302421570000007;0.324447811;oel;3258;0.64;0.009638558
fit12;19;1.0049362179999974;0.214102387;oel;3236;0.61;0.002955543
fit12;19;1.1876373289999975;1.386813879;oel;3257;0.45;0.156399071
fit12;19;1.4376373289999975;0.214099094;oel;2998;0.61;0.00205612
fit12;19;1.484828948999997;0.490378767;oel;3032;0.59;0.022874562
fit12;19;1.6871948240000023;0.437030792;oel;2979;0.6;0.014521835
fit12;19;1.7697448730000005;0.313150823;oel;3030;0.61;0.004626198
fit12;19;1.8843154910000024;0.320956051;oel;3987;0.63;0.009252968
fit12;19;1.9607238769999995;0.507159829;oel;3928;0.53;0.010409438
fit12;19;2.123340607000003;0.45136255;oel;17;0.64;0.019276617
fit12;19;2.254322051999999;0.243365049;oel;3983;0.68;0.003983634
fit12;19;2.698261260999999;0.648219824;oel;3926;0.53;0.031099714
fit12;19;2.895290375000002;0.345915765;oel;430;0.67;0.01053789
fit12;19;3.163967133;0.319157898;oel;3968;0.59;0.003212894
fit12;19;3.189426421999997;0.225677863;oel;347;0.61;0.002056101
fit12;19;4.169204712000003;0.212248281;oel;2182;0.69;0.00257007
fit12;19;5.263824462999999;0.194656;oel;699;0.69;0.002441524
fit12;19;14.059215545999997;0.214098796;oel;2250;0.69;0.002570429
fit12;19;16.202430725;0.279999375;oel;2130;0.66;0.005140286
fit12;19;18.983505248999997;0.214100271;oel;1586;0.59;0.002056295
fit12;19;20.173057556000003;0.262217492;oel;2553;0.64;0.004112144
fit12;19;38.026554108;0.219325095;oel;863;0.64;0.002313284
fit12;19;38.625389099;0.342259347;oel;851;0.62;0.006554067
fit12;19;40.277797699000004;0.325143337;oel;841;0.63;0.008096305
fit12;19;45.909350395000004;0.323978215;oel;2851;0.64;0.008096057
fit12;19;50.290963173;0.241936922;oel;3644;0.61;0.002570292
fit12;19;56.938326836;0.254090577;oel;988;0.68;0.004497837
fit12;19;63.764324188;0.257322133;oel;1646;0.65;0.004497916
fit12;19;64.268250465;0.208070993;oel;1994;0.68;0.002698665
fit12;19;65.082309246;0.264486969;oel;287;0.62;0.004497869
fit12;19;65.388956547;0.435583144;oel;257;0.58;0.007453659
fit12;19;65.706984997;0.234278917;oel;1776;0.63;0.003084255
fit12;19;68.102570534;0.468478084;oel;769;0.52;0.009124183
fit12;19;68.558519363;0.257316381;oel;752;0.63;0.00295577
fit12;19;69.233222961;0.214096636;oel;759;0.68;0.002698825
fit12;19;70.894053459;0.229869932;oel;2654;0.68;0.003341193
fit12;19;71.714741707;0.234060407;oel;1096;0.67;0.002955663
fit12;19;73.596597672;0.469853222;oel;3537;0.55;0.008995586
fit12;19;73.730293274;0.325533003;oel;3520;0.6;0.008610167
fit12;19;74.105197906;0.272730291;oel;3513;0.52;0.002441722
fit12;19;74.537108421;0.389820606;oel;3522;0.65;0.015421426
fit12;19;74.690740585;0.262217492;oel;3512;0.64;0.002313272
fit12;19;74.96763992300001;0.303251356;oel;2815;0.67;0.006554064
fit12;19;112.986064911;0.231254652;oel;3833;0.64;0.002184651
fit12;19;121.641338348;0.231254652;oel;3385;0.62;0.002313244
fit12;19;121.811641693;0.220306069;oel;3394;0.64;0.002441705
fit12;19;122.11372757000001;0.298548579;oel;3414;0.59;0.003084213
fit12;19;122.629314423;0.233855993;oel;3430;0.66;0.003469901
fit12;19;124.42010498;0.250351906;oel;3882;0.64;0.003598304
fit12;19;124.669052124;0.262218237;oel;3876;0.64;0.003341326
fit12;19;125.316352844;0.220310465;oel;1194;0.64;0.002184732
fit12;19;125.553100586;0.201850891;oel;1171;0.64;0.002056156
fit12;19;127.058731079;0.370833099;oel;3801;0.59;0.004626365
fit12;19;128.062553406;0.517101109;oel;2921;0.47;0.008353114
fit12;19;128.554664612;0.462542057;oel;2910;0.49;0.005654397
fit12;19;128.77117919900002;0.214101672;oel;2918;0.68;0.002698739
fit12;19;129.066932678;0.416584134;oel;2912;0.51;0.005525846
fit12;19;129.34709930399998;0.236025989;oel;2906;0.61;0.002056224
fit12;19;130.067131042;0.477535069;oel;1698;0.48;0.008353314
fit12;19;130.103233337;0.489428222;oel;1747;0.49;0.012979739
fit12;19;130.139648438;0.300806522;oel;1862;0.63;0.005911507
fit12;19;130.40607452400002;0.511099041;oel;1668;0.45;0.010795101
fit12;19;130.61301422100001;0.257316381;oel;1728;0.64;0.003341305
fit12;19;131.355911255;0.231252998;oel;845;0.66;0.002441728
fit12;19;131.45013427700002;0.590664864;oel;623;0.49;0.010409581
fit12;19;131.72499084499998;0.235358223;oel;651;0.64;0.00334137
fit12;19;131.863174438;0.360385805;oel;632;0.61;0.0082247
fit12;19;132.02044677700002;0.272505105;oel;740;0.68;0.003983771
fit12;19;132.213516235;0.447150499;oel;693;0.52;0.008224704
fit12;19;132.491348267;0.211195022;oel;606;0.64;0.002184755
fit12;19;132.80799865699998;0.22708869;oel;828;0.71;0.003212769
fit12;19;132.836700439;0.353243679;oel;659;0.68;0.008481699
fit12;19;133.224975586;0.272744119;oel;1470;0.62;0.003726874
fit12;19;133.60231781;0.360385269;oel;1031;0.51;0.003341277
fit12;19;133.66033935500002;0.225682974;oel;1498;0.65;0.002827204
fit12;19;133.983230591;0.257315636;oel;964;0.6;0.00385541
fit12;19;134.305839539;0.302950531;oel;1001;0.67;0.005783061
fit12;19;134.805450439;0.328605086;oel;3519;0.51;0.003855419
fit12;19;135.11310577400002;0.311081171;oel;3516;0.58;0.002698818
fit12;19;135.78363037100002;0.275030971;oel;3567;0.66;0.005011977
fit12;19;136.16380310099998;0.231250495;oel;3758;0.67;0.002955705
fit12;19;136.459114075;0.238483354;oel;231;0.7;0.004112273
fit12;19;138.09916687;0.423186928;oel;1710;0.57;0.008867312
fit12;19;139.201683044;0.447941095;oel;1957;0.64;0.01979075
fit12;19;139.496109009;0.219502583;oel;3003;0.64;0.002184684
fit12;19;139.515785217;0.238482714;oel;2889;0.66;0.003983837
fit12;20;2.6277618409999945;0.201856613;oel;284;0.69;0.002313169
fit12;20;5.614501953000001;0.317036092;oel;3256;0.6;0.005654453
fit12;20;8.776290893999999;0.276401281;oel;1707;0.67;0.005525956
fit12;20;9.897636414000004;0.199062228;oel;1749;0.72;0.002441705
fit12;20;10.253730774000019;0.30540064;oel;1701;0.62;0.007325069
fit12;20;16.577007293999998;0.208067298;oel;955;0.71;0.002570236
fit12;20;17.91656494099999;0.192171484;oel;3162;0.67;0.002056234
fit12;20;18.166343689;0.214103296;oel;591;0.64;0.002570138
fit12;20;19.589809418;0.214103296;oel;3456;0.64;0.002184769
fit12;20;20.584079742;0.234735101;oel;1409;0.65;0.002955843
fit12;20;20.704738617000004;0.199056804;oel;1416;0.7;0.002184788
fit12;20;20.907691956000008;0.214096099;oel;1436;0.61;0.002056157
fit12;20;23.179935454999992;0.232544556;oel;2855;0.68;0.002698809
fit12;20;23.951229095000002;0.262217492;oel;290;0.67;0.00552604
fit12;20;26.399814606000007;0.257319003;oel;144;0.61;0.002441728
fit12;20;26.603481293;0.257315636;oel;3211;0.63;0.003212782
fit12;20;28.400493622;0.199064538;oel;4025;0.69;0.002313123
fit12;20;29.205375671;0.236962438;oel;4031;0.7;0.003469767
fit12;20;29.545825957999995;0.298547626;oel;2435;0.63;0.00295565
fit12;20;30.032020568999997;0.241242349;oel;4033;0.67;0.00372683
fit12;20;31.561946868999996;0.212248936;oel;1088;0.67;0.002184615
fit12;20;36.514377593999995;0.34605661;oel;501;0.62;0.009638371
fit12;20;38.71006012000001;0.236964822;oel;2368;0.68;0.002827251
fit12;20;44.684093475;0.378920287;oel;218;0.56;0.006040069
fit12;20;44.767879486;0.214102387;oel;149;0.66;0.002698705
fit12;20;45.084041595;0.265645444;oel;543;0.65;0.003855366
fit12;20;45.338726044;0.360384732;oel;222;0.64;0.009766983
fit12;20;45.776256561;0.214096993;oel;181;0.66;0.002313283
fit12;20;45.937789917;0.380995065;oel;537;0.63;0.012722839
fit12;20;46.01229858400001;0.397353083;oel;340;0.55;0.005269112
fit12;20;47.189147949;0.281203032;oel;159;0.64;0.005140395
fit12;20;47.536872864;0.434110045;oel;174;0.59;0.014907186
fit12;20;50.91705894500001;0.277595013;oel;3689;0.64;0.003598535
fit12;20;51.50018119800001;0.374314338;oel;3658;0.69;0.013365078
fit12;20;52.393012999999996;0.281974167;oel;3653;0.67;0.005783219
fit12;20;53.336359024000004;0.241151467;oel;1341;0.66;0.003598317
fit12;20;58.528270721;0.264486045;oel;3795;0.64;0.004626337
fit12;20;64.956105232;0.235364556;oel;2838;0.64;0.00334126
fit12;20;65.751760483;0.272808135;oel;3551;0.65;0.003855232
fit12;20;65.901464462;0.555105746;oel;3552;0.56;0.019790467
fit12;20;66.441578865;0.279099137;oel;3554;0.67;0.004754844
fit12;20;67.855197906;0.232553586;oel;571;0.7;0.00295572
fit12;20;68.585471153;0.311079919;oel;1117;0.67;0.007582225
fit12;20;68.889836311;0.305400014;oel;2901;0.65;0.006939624
fit12;20;69.511013031;0.271756798;oel;2914;0.69;0.005140427
fit12;20;70.136709213;0.250011027;oel;2922;0.73;0.004369373
fit12;20;70.40230751;0.220323876;oel;806;0.69;0.002441701
fit12;20;70.612561226;0.289893895;oel;839;0.69;0.006682456
fit12;20;70.889389992;0.374523669;oel;836;0.57;0.004755094
fit12;20;71.22207737;0.317042798;oel;818;0.67;0.010023906
fit12;20;71.347455025;0.209232509;oel;872;0.66;0.002313222
fit12;20;71.562662125;0.214102387;oel;897;0.7;0.002056226
fit12;20;71.583158493;0.292081147;oel;860;0.68;0.007325198
fit12;20;72.039744854;0.602936745;oel;3654;0.48;0.024031635
fit12;20;75.56326437;0.280405343;oel;2161;0.63;0.004626488
fit12;20;75.8835392;0.220331281;oel;2843;0.66;0.00244169
fit12;20;77.144635439;0.225682974;oel;880;0.68;0.002827383
fit12;20;77.22382998500001;0.257319391;oel;1134;0.69;0.004369311
fit12;20;77.382386446;0.507158339;oel;1111;0.51;0.012594163
fit12;20;78.258624554;0.214102387;oel;881;0.64;0.002056119
fit12;20;78.33618021000001;0.232551649;oel;1145;0.69;0.003212918
fit12;20;78.638296843;0.257317156;oel;2403;0.66;0.00398392
fit12;20;79.451521456;0.28030172;oel;2066;0.65;0.005783013
fit12;20;80.624331951;0.374529213;oel;3171;0.63;0.012722721
fit12;20;81.209927917;0.231257156;oel;3143;0.67;0.00295577
fit12;20;82.202716827;0.211195722;oel;983;0.61;0.002184746
fit12;20;83.061024427;0.239373952;oel;1037;0.69;0.003726778
fit12;20;85.06817197800001;0.249127924;oel;112;0.67;0.003855295
fit12;20;85.83515453300001;0.23358053;oel;3973;0.67;0.003726684
fit12;20;86.572333336;0.234288707;oel;3935;0.65;0.003212708
fit12;20;89.770658493;0.23472704;oel;2759;0.72;0.003084359
fit12;20;89.829612732;0.303207517;oel;692;0.63;0.007710703
fit12;20;90.022489548;0.193203136;oel;887;0.7;0.002184705
fit12;20;90.762701988;0.31314683;oel;697;0.67;0.009638471
fit12;20;91.83548259700001;0.289893895;oel;1751;0.61;0.003212685
fit12;20;95.121200562;0.257315636;oel;3943;0.69;0.004626463
fit12;20;97.092269897;0.257316381;oel;2334;0.68;0.003469654
fit12;20;98.502588272;0.240576684;oel;394;0.63;0.002698685
fit12;20;99.039920807;0.191766962;oel;396;0.7;0.002056178
fit12;20;100.858377457;0.231254563;oel;105;0.62;0.002313302
fit12;20;102.124202728;0.489268601;oel;1026;0.54;0.013493639
fit12;20;103.779613495;0.214102387;oel;789;0.66;0.002313195
fit12;20;103.88498115499999;0.234278381;oel;809;0.65;0.003084335
fit12;20;104.232521057;0.245509505;oel;411;0.66;0.004112325
fit12;20;104.585567474;0.257320136;oel;2032;0.67;0.005268876
fit12;20;105.387311935;0.213766262;oel;2037;0.59;0.002184722
fit12;20;108.90152359;0.30137822;oel;232;0.64;0.007839082
fit12;20;109.069486618;0.311084241;oel;230;0.59;0.004497895
fit12;20;109.327301025;0.263669878;oel;2669;0.68;0.005783147
fit12;20;114.42765426599999;0.257329851;oel;862;0.61;0.002698734
fit12;20;119.887180328;0.20807007;oel;2260;0.71;0.002570304
fit12;20;121.79830932600001;0.214101493;oel;3185;0.67;0.002184558
fit12;20;122.827548981;0.276404768;oel;2122;0.63;0.005011604
fit12;20;130.336650848;0.241487145;oel;3049;0.66;0.004112289
fit12;20;134.90587997400002;0.219110057;oel;712;0.68;0.002698903
fit12;20;136.370838165;0.209901348;oel;2178;0.64;0.002056295
fit12;20;136.575199127;0.344427705;oel;2162;0.58;0.006682501
fit12;20;136.889144897;0.208067819;oel;4034;0.69;0.002441828
fit12;20;137.06484222400002;0.188818291;oel;199;0.73;0.002056317
fit12;20;137.307853699;0.311080545;oel;259;0.61;0.002441886
fit12;20;137.636714935;0.420806229;oel;191;0.5;0.005782831
fit12;20;137.837944031;0.507156789;oel;94;0.59;0.014907093
fit12;20;137.937030792;0.399802566;oel;192;0.62;0.013750611
fit12;20;138.766819;1.725763679;oel;3593;0.59;0.69126159
fit12;20;139.768043518;0.264484525;oel;3594;0.65;0.005012203
fit12;21;1.4827766419999975;0.262216777;oel;3530;0.69;0.002313448
fit12;21;78.901508331;0.191759333;oel;579;0.73;0.002184764
fit12;21;90.002716064;0.211199373;oel;2960;0.64;0.002184704
fit12;21;92.992321014;0.214102387;oel;516;0.64;0.002570245
fit12;21;105.329414368;0.276402682;oel;3405;0.65;0.005268996
fit12;21;117.59164428700001;0.192175344;oel;3294;0.67;0.002184718
fit12;21;120.248340607;0.199060589;oel;441;0.71;0.002570177
fit12;21;131.508666992;0.257317156;oel;888;0.69;0.003855349
fit12;21;133.719741821;0.599224985;oel;4;0.43;0.010794957
fit12;21;135.807228088;1.716186047;oel;267;0.26;0.197136298
fit12;21;136.353187561;0.371137202;oel;249;0.57;0.006554031
fit12;22;3.741065978999984;0.467073143;oel;436;0.55;0.016063951
fit12;22;4.2706375120000075;0.804261386;oel;474;0.55;0.042794276
fit12;23;134.096870422;0.592820168;oel;2503;0.48;0.014007768
fit12;23;134.347671509;0.276402324;oel;908;0.58;0.002698688
fit12;23;134.934745789;0.253928572;oel;645;0.62;0.003726842
fit12;23;134.960464478;0.341646016;oel;873;0.47;0.002827189
