Repository: iamgsshetty/AKOS

# AKOS - Acoustic Inspection of Weld Seams

## Dataset
- Dataset created under AKoS project
- Reference: [AKoS-project.de](https://www.akos-projekt.de/index.php/beitraege)
- Dataset used: [Download Link](https://nx21454.your-storageshare.de/s/C5SF9GKQpzHRXfT/authenticate/showShare)

### Dataset Structure
- Organized with folders representing each wall (12 to 23).
- Inside each wall folder, sub-folders for each layer of welding, considering only folders with "pass" written at the end.

## Signal Data Collection
- Collected using Microtech Gefell and SE81 microphones.
- Data is in I32 format.

File: pore_data_fit_eng.csv (part 3 of 17)
wand_ids;layer;postion[mm];diameters[mm];class;pore_ids_ct;sphericity;volume [mm3]
fit12;23;134.962394714;1.801266551;oel;316;0.23;0.172205672
fit12;23;135.236763;1.452506185;oel;111;0.45;0.217569515
fit12;24;4.245399474999999;0.231253833;oel;710;0.7;0.002955801
fit12;24;4.451454162999994;0.536441684;oel;1120;0.42;0.006682557
fit12;24;5.851379394999981;0.323273063;oel;1205;0.61;0.005140495
fit12;24;24.618144989;0.410929412;oel;1540;0.42;0.006811209
fit12;24;54.396915436;0.249694824;oel;3474;0.59;0.002955671
fit12;24;56.6218853;0.296106905;oel;1802;0.6;0.004626307
fit12;24;64.998995781;0.3385185;oel;3024;0.56;0.006168572
fit12;24;139.438484192;0.413192719;oel;3971;0.58;0.011437124
fit12;24;139.8215065;0.214102387;oel;3731;0.66;0.00269893
fit12;24;139.959209442;0.193817288;oel;3759;0.67;0.002056122
fit12;25;0.24264907799999946;0.220306113;oel;749;0.64;0.002313261
fit12;25;0.42835998500000017;0.258105993;oel;3932;0.66;0.003984154
fit12;25;1.2273674010000022;0.433113396;oel;3813;0.64;0.027886942
fit12;25;2.1584815980000016;0.2854397;oel;521;0.66;0.00604028
fit12;25;5.671680449999997;0.219312131;oel;857;0.68;0.002698538
fit12;25;7.092620850000003;0.230328947;oel;1712;0.66;0.00269887
fit12;25;45.145092964;0.29206264;oel;3091;0.65;0.004883546
fit12;25;73.898310661;0.323976159;oel;3779;0.56;0.003469881
fit12;25;74.817962646;0.241020977;oel;3145;0.63;0.003084357
fit12;25;75.191958427;0.275888562;oel;3141;0.6;0.004497829
fit12;25;76.410459518;0.276401997;oel;2395;0.63;0.003726646
fit12;25;79.462089539;1.87600863;oel;1793;0.24;0.056930639
fit12;25;80.968774796;0.338943005;oel;451;0.66;0.008610361
fit12;25;81.53126525900001;0.289305598;oel;383;0.62;0.005911597
fit12;25;81.814594269;0.279778838;oel;228;0.65;0.006554106
fit12;25;82.079172134;0.319166332;oel;63;0.58;0.006297122
fit12;25;82.896541595;0.266450644;oel;2529;0.59;0.004240882
fit12;25;83.079357147;0.231248826;oel;1911;0.59;0.002570337
fit12;25;83.27428054800001;0.277430505;oel;2504;0.6;0.004369373
fit12;25;86.699735641;0.236148953;oel;1777;0.65;0.003084355
fit12;25;88.404613495;0.490219593;oel;27;0.56;0.01529309
fit12;25;88.852939606;0.193810195;oel;3075;0.67;0.002056148
fit12;25;91.905481339;0.903154194;oel;655;0.32;0.027887188
fit12;25;96.443069458;0.199060589;oel;641;0.71;0.002570255
fit12;25;97.085731506;0.319157898;oel;2026;0.58;0.004240784
fit12;25;97.56916427600001;0.231172413;oel;1974;0.61;0.002955612
fit12;25;98.455486298;0.289893895;oel;1968;0.53;0.004369239
fit12;25;104.23587417600001;0.264933258;oel;3719;0.64;0.003983913
fit12;25;106.51833725;0.271755397;oel;2728;0.58;0.002698809
fit12;25;108.28571701;0.214102387;oel;502;0.66;0.002698828
fit12;25;108.458835602;0.280415505;oel;468;0.6;0.004369397
fit12;25;112.024620056;0.20948559;oel;324;0.67;0.002056224
fit12;25;112.454212189;0.268190533;oel;301;0.65;0.005011875
fit12;25;113.286506653;0.370829999;oel;315;0.61;0.008096188
fit12;25;114.67737579300001;0.323290795;oel;123;0.6;0.008610073
fit12;25;119.709953308;0.247511789;oel;541;0.65;0.003726877
fit12;25;119.788837433;0.467978626;oel;562;0.53;0.00861039
fit12;25;121.10679245;0.224098518;oel;536;0.65;0.002827173
fit12;25;123.16285705600001;0.262218237;oel;1900;0.63;0.004626334
fit12;25;123.52865219099999;0.294251591;oel;1915;0.65;0.005783141
fit12;25;125.184288025;0.28018561;oel;2244;0.66;0.005525905
fit12;25;125.56212616;0.225682974;oel;2252;0.63;0.002698818
fit12;25;125.801261902;0.234971032;oel;2249;0.66;0.003598409
fit12;25;130.574630737;0.231251329;oel;2231;0.66;0.003341338
fit12;25;130.690567017;0.42503646;oel;2095;0.51;0.007196719
fit12;25;130.928756714;0.338521898;oel;1025;0.62;0.004754987
fit12;26;0.06578826899999513;0.262218237;oel;3061;0.63;0.004369332
fit12;26;0.06592559800000686;0.353246957;oel;3076;0.56;0.004369422
fit12;26;0.09637451200001124;0.263229072;oel;3112;0.65;0.005011859
fit12;26;0.2053070069999876;0.481393695;oel;3147;0.53;0.00989544
fit12;26;0.556953429999993;0.355063736;oel;3106;0.52;0.003855335
fit12;26;0.6953277590000084;0.234052986;oel;3118;0.67;0.003084374
fit12;26;0.9632186890000014;0.451022357;oel;3144;0.58;0.015806906
fit12;26;0.9804153439999936;0.317801207;oel;3057;0.69;0.009766766
fit12;26;1.129798889;0.227019876;oel;2119;0.66;0.002441703
fit12;26;1.4515533449999793;0.244901076;oel;2137;0.65;0.004497872
fit12;26;1.5447692870000083;0.353248596;oel;2175;0.63;0.011437515
fit12;26;1.636680603000002;0.301213026;oel;2166;0.64;0.007325164
fit12;26;2.6394805909999945;0.311080247;oel;2174;0.66;0.009381266
fit12;26;12.872245789000004;0.419185191;oel;110;0.61;0.00886709
fit12;26;13.105133057000003;0.323127717;oel;38;0.57;0.003212663
fit12;26;63.756906509000004;0.262217492;oel;2366;0.63;0.003983878
fit12;26;75.093701839;0.214467525;oel;3039;0.64;0.002313231
fit12;26;86.81937551499999;0.225676164;oel;548;0.64;0.002441821
fit12;26;87.708770275;0.214097306;oel;1757;0.7;0.002827281
fit12;26;89.130859375;0.194644585;oel;3544;0.69;0.002441801
fit12;26;95.605743408;0.192180008;oel;446;0.67;0.002184644
fit12;26;115.861362457;0.209498093;oel;980;0.67;0.002056149
fit12;26;122.65060424800001;0.188814223;oel;1548;0.77;0.002056357
fit12;26;138.728725433;0.220641479;oel;688;0.62;0.00231331
fit12;26;138.795642853;0.501966;oel;703;0.53;0.017991476
fit12;26;138.859149933;0.332256943;oel;716;0.58;0.007068233
fit12;26;138.89605712899998;0.293833315;oel;125;0.56;0.003084121
fit12;26;138.946613312;0.276402682;oel;255;0.59;0.002827143
fit12;26;139.579998016;0.211744964;oel;3977;0.66;0.002441614
fit12;27;0.5434417720000013;0.979517817;oel;390;0.6;0.176703125
fit12;27;0.863956451;0.845929265;oel;626;0.52;0.056673624
fit12;27;0.8916358950000003;0.341641814;oel;374;0.55;0.003983808
fit12;27;0.9187583920000009;0.209906936;oel;696;0.66;0.002441748
fit12;27;1.5664672850000017;0.22043483;oel;570;0.63;0.002698568
fit12;27;1.6110267640000018;0.289893895;oel;750;0.6;0.0070682
fit12;27;5.02960968;0.367379159;oel;886;0.66;0.010923839
fit12;27;6.003856659;0.199060589;oel;847;0.69;0.002313349
fit12;27;11.244461059999999;0.252323151;oel;19;0.59;0.002955603
fit12;27;11.262680054;0.276404768;oel;10;0.6;0.003855235
fit12;27;12.530189514;0.281697989;oel;2371;0.56;0.003726787
fit12;27;13.874080657999997;0.288003653;oel;2353;0.59;0.004369624
fit12;27;72.489607811;0.272730231;oel;3822;0.62;0.00346989
fit12;27;90.651725769;0.356835574;oel;2102;0.5;0.002698706
fit12;27;92.500984192;0.293842405;oel;1011;0.63;0.005525928
fit12;27;92.756446838;0.250017673;oel;1010;0.65;0.003212736
fit12;27;128.426254272;0.211745366;oel;3360;0.64;0.002184713
fit12;27;128.48072052;0.194646448;oel;3351;0.67;0.002056124
fit12;27;128.940551758;0.236670613;oel;2328;0.67;0.004369371
fit12;27;129.23324585;0.319165736;oel;2311;0.65;0.008481732
fit12;27;129.47782897899998;0.377640158;oel;2318;0.6;0.005268961
fit12;28;0.10164642300000537;0.298073769;oel;3238;0.67;0.006811155
fit12;28;0.2381591799999967;1.984200716;oel;87;0.38;0.282467633
fit12;28;0.7182769780000058;0.618053615;oel;3249;0.47;0.021846846
fit12;28;1.616363524999997;0.214102849;oel;2299;0.65;0.002827321
fit12;28;2.0425796509999827;0.262218237;oel;2304;0.65;0.002827293
fit12;28;2.8874435419999998;0.257314533;oel;2297;0.65;0.004240818
fit12;28;3.310546875;0.225184619;oel;1081;0.61;0.002570259
fit12;28;3.411941528;0.231257156;oel;1113;0.66;0.00231323
fit12;28;5.713951111;0.27955094;oel;1926;0.6;0.003598334
fit12;28;15.657386779999996;0.225682974;oel;3101;0.7;0.002056119
fit12;28;30.866146087999994;0.336440593;oel;551;0.69;0.007582235
fit12;28;31.343193053999997;0.214103296;oel;493;0.64;0.002184741
fit12;28;31.764144896999994;0.312356144;oel;485;0.63;0.006425495
fit12;28;32.620956421;0.327042878;oel;1636;0.57;0.004497953
fit12;28;40.567359924;0.223555014;oel;3972;0.63;0.002827269
fit12;28;40.843936920000004;0.219505057;oel;3885;0.61;0.002184596
fit12;28;42.722057343;0.313200414;oel;2232;0.66;0.008353289
fit12;28;43.139598846;0.32204923;oel;2091;0.61;0.008353163
fit12;28;44.103160857999995;0.353252411;oel;1875;0.66;0.011565868
fit12;28;45.13079071;0.29214853;oel;545;0.7;0.006811161
fit12;28;47.522571564;0.397350162;oel;868;0.62;0.01015257
fit12;28;48.10783577000001;0.353250772;oel;853;0.49;0.007710801
fit12;28;48.40334701500001;0.323286563;oel;2135;0.65;0.009509747
fit12;28;50.302028656000005;0.397737116;oel;3310;0.64;0.014778799
fit12;28;50.761861800999995;0.32282868;oel;3320;0.61;0.007710774
fit12;28;51.095926285000004;0.268192559;oel;3239;0.65;0.004754923
fit12;28;51.57172966;0.27416268;oel;3324;0.69;0.006296922
fit12;28;52.849344254;0.255528808;oel;471;0.66;0.004626356
fit12;28;53.051515579;0.237131774;oel;646;0.63;0.003726956
fit12;28;53.232950211;0.199062437;oel;2206;0.69;0.002441748
fit12;28;53.838285446;0.276400596;oel;2149;0.64;0.004240962
fit12;28;56.802612305;0.289892584;oel;2639;0.62;0.003726821
fit12;28;57.43290710400001;0.361213237;oel;2671;0.64;0.012465673
fit12;28;58.09018897999999;0.199064657;oel;1661;0.69;0.002313153
fit12;28;58.15297699;0.236261934;oel;1673;0.65;0.003212666
fit12;28;58.354682921999995;0.296105921;oel;2099;0.7;0.007453491
fit12;28;58.49446105999999;0.232715964;oel;1978;0.64;0.002313083
fit12;28;67.945906639;0.232670307;oel;1352;0.63;0.002698646
fit12;28;67.96186924;0.367379159;oel;1414;0.58;0.007710868
fit12;28;68.257940292;0.214095205;oel;1365;0.61;0.002056228
fit12;28;68.61151313799999;0.33986935;oel;1425;0.63;0.009638479
fit12;28;68.897174835;0.231174678;oel;1427;0.61;0.002955729
fit12;28;69.418685913;0.289893895;oel;3322;0.59;0.004883409
fit12;28;70.529811859;0.37093088;oel;3325;0.64;0.013493795
fit12;28;77.705924511;0.428198487;oel;1335;0.43;0.005268894
fit12;28;78.368438005;0.307225734;oel;1390;0.69;0.007582185
fit12;28;79.967210989;0.257322371;oel;2731;0.63;0.003726825
fit12;28;80.53419792700001;0.294944048;oel;2740;0.6;0.006296922
fit12;28;81.602311611;0.242037073;oel;3670;0.61;0.003212666
fit12;28;81.669799685;0.206017882;oel;3775;0.72;0.00244169
fit12;28;84.50965309099999;0.257319391;oel;2698;0.64;0.00424102
fit12;28;85.991186142;0.244899049;oel;1027;0.62;0.003598323
fit12;28;87.787239552;0.315395445;oel;1836;0.57;0.007068174
fit12;28;93.536780357;0.222187072;oel;2143;0.64;0.002441681
fit12;28;95.544685364;0.269165486;oel;511;0.65;0.005397351
fit12;28;95.756701469;0.320023865;oel;531;0.66;0.008481865
fit12;28;96.51150512699999;0.251606405;oel;650;0.64;0.003598267
fit12;28;97.197288513;0.233461946;oel;2859;0.66;0.003341261
fit12;28;97.404558182;0.425427347;oel;2829;0.59;0.015421236
fit12;28;97.641098022;0.257318377;oel;2858;0.67;0.005525958
fit12;28;97.892827988;0.30284521;oel;2816;0.62;0.005782903
fit12;28;98.325561523;0.219110996;oel;2821;0.66;0.00244169
fit12;28;99.203201294;0.244438037;oel;1372;0.61;0.002827292
fit12;28;106.493848801;0.301603734;oel;2167;0.59;0.006297079
fit12;28;107.179607391;0.275354177;oel;3446;0.5;0.00295587
fit12;28;112.953159332;0.271755397;oel;3712;0.65;0.004497884
fit12;28;115.745624542;0.240544736;oel;1446;0.56;0.002698792
fit12;28;115.946582794;0.537627578;oel;1104;0.57;0.018377565
fit12;28;117.377338409;0.209229454;oel;3023;0.66;0.002313055
fit12;28;120.624137878;0.356834501;oel;3237;0.65;0.010666116
fit12;28;121.991161346;0.22986865;oel;35;0.69;0.003213049
fit12;28;122.752635956;0.214474678;oel;1329;0.66;0.002570462
fit12;28;123.025913239;0.299517542;oel;1221;0.68;0.007325283
fit12;28;126.806808472;0.232538879;oel;2338;0.65;0.002827388
fit12;28;133.46837616;0.20807007;oel;1550;0.66;0.002313044
fit12;28;139.003013611;0.460276604;oel;777;0.57;0.014778452
fit12;29;0.7256202700000003;0.242038026;oel;922;0.64;0.0035986
fit12;29;14.414505005000002;0.412924111;oel;1012;0.62;0.011437551
fit12;29;33.289497374999996;0.326405019;oel;3462;0.65;0.009638224
fit12;29;33.420654297;0.376265109;oel;2177;0.65;0.016706429
fit12;29;33.846357346000005;0.257317305;oel;2171;0.63;0.004369383
fit12;29;33.990074158;0.291303098;oel;2181;0.68;0.00719679
fit12;29;34.384582519999995;0.262216777;oel;2180;0.63;0.002955693
fit12;29;44.812061310000004;0.233578056;oel;3088;0.67;0.003855343
fit12;29;54.30023098;0.353690118;oel;1046;0.66;0.012465478
fit12;29;57.127920151;0.21410276;oel;1142;0.61;0.002698715
fit12;29;71.054595947;0.189900279;oel;1426;0.7;0.002056207
fit12;29;86.321958542;0.370913446;oel;2183;0.64;0.014393316
fit12;29;87.49307251;0.214104161;oel;605;0.64;0.002570197
fit12;29;91.935176849;0.20990552;oel;976;0.71;0.002698686
fit12;29;101.16778183;0.258107275;oel;2636;0.66;0.004626449
fit12;29;131.287307739;0.193810567;oel;1073;0.67;0.002056144
fit12;29;134.035888672;0.21174553;oel;1819;0.64;0.00231323
fit12;29;134.114898682;0.268005073;oel;1899;0.67;0.004369431
fit12;29;134.13475799600002;0.354016989;oel;1877;0.58;0.004754996
fit12;29;134.531829834;0.548178673;oel;2341;0.56;0.022103898
fit12;29;135.15460968;0.268526524;oel;2333;0.65;0.004883448
fit12;29;135.805648804;0.374710321;oel;1213;0.66;0.017220547
fit12;29;136.084587097;1.194666862;oel;1155;0.52;0.208959252
fit12;29;136.57355499300002;0.471217036;oel;1121;0.54;0.012080109
fit12;29;137.008056641;0.519559979;oel;2473;0.6;0.013750821
fit12;29;137.191703796;0.577804506;oel;2300;0.57;0.022489469
fit12;29;138.21010589600002;0.340186685;oel;2468;0.64;0.007325251
fit12;29;138.377281189;0.387621969;oel;2400;0.63;0.012208466
fit12;29;138.606803894;0.398878783;oel;3311;0.64;0.015549765
fit12;29;139.10585021999998;0.276401997;oel;3425;0.64;0.003469785
fit12;29;139.50363922100001;0.262218237;oel;3283;0.6;0.00449781
fit12;29;139.878852844;1.752486229;oel;79;0.54;0.397485435
fit12;30;2.212036132999998;0.264485776;oel;2501;0.63;0.005140461
fit12;30;2.2872161870000127;0.262412041;oel;2348;0.7;0.003983827
fit12;30;5.379577637000011;1.083503485;oel;2116;0.36;0.03842508
fit12;30;5.46395874000001;0.377640665;oel;2057;0.56;0.006040056
fit12;30;5.648094177000019;0.231254652;oel;2126;0.68;0.003469697
fit12;30;5.863525390999996;0.41614154;oel;2092;0.58;0.007067936
fit12;30;6.698402404999996;0.227020338;oel;3765;0.59;0.002570255
fit12;30;8.454040527000018;0.374528706;oel;1077;0.65;0.016449422
fit12;30;9.486991881999984;0.360508144;oel;1090;0.64;0.013365146
fit12;30;9.748344421000013;0.273996264;oel;2270;0.68;0.005397539
fit12;30;9.892616271999998;0.351988792;oel;2233;0.63;0.012337034
fit12;30;10.007820128999981;0.300805807;oel;2367;0.65;0.00655411
fit12;30;10.341430664;0.244866341;oel;2282;0.67;0.004241007
fit12;30;11.329956054999997;0.323980421;oel;2381;0.53;0.002955843
fit12;30;11.86187744099999;0.478099495;oel;3317;0.6;0.018119976
fit12;30;12.587921143000003;0.249108285;oel;3327;0.66;0.004626332
fit12;30;12.640716553000004;0.342266917;oel;3407;0.64;0.008867342
fit12;30;12.869903563999998;0.354023069;oel;329;0.66;0.01336516
fit12;30;12.941642760999997;0.352581829;oel;280;0.67;0.01375063
fit12;30;13.418128967000001;0.289893895;oel;281;0.62;0.004883389
fit12;30;13.747596740999995;0.402245432;oel;293;0.64;0.013750715
fit12;30;13.963653563999998;0.276401997;oel;269;0.54;0.003212835
fit12;30;14.906265258999994;0.313811034;oel;3157;0.62;0.006939535
fit12;30;15.251052856000001;0.214103296;oel;3160;0.61;0.002441716
fit12;30;15.493522643999995;0.298549563;oel;2938;0.58;0.005525876
fit12;30;15.967056274;0.329976141;oel;3163;0.6;0.00436927
fit12;30;16.97852325400001;0.312477559;oel;3336;0.63;0.007582091
fit12;30;17.657875061;0.367384374;oel;3338;0.63;0.008867328
fit12;30;18.455635071000003;0.351367354;oel;892;0.65;0.010023943
fit12;30;23.934589386;0.334925175;oel;3785;0.56;0.008481632
fit12;30;24.394027710000003;0.262963742;oel;2414;0.62;0.003598344
fit12;30;25.160213470000002;0.247513995;oel;2475;0.64;0.003341221
fit12;30;26.199638367000006;0.29960835;oel;1404;0.55;0.005269063
fit12;30;28.183227539;0.397351146;oel;1063;0.47;0.004626459
fit12;30;28.852058411;0.295967579;oel;1068;0.64;0.006425639
fit12;30;29.234401703000003;0.299408197;oel;1856;0.61;0.006296958
fit12;30;31.553081512000006;0.250017136;oel;667;0.67;0.003726752
fit12;30;32.501991272;0.247506022;oel;1789;0.64;0.002313221
fit12;30;42.073825836;0.312475801;oel;3991;0.63;0.008224675
fit12;30;44.094696045000006;0.278351933;oel;1755;0.54;0.003469757
fit12;30;64.287997246;0.334560454;oel;2410;0.61;0.006168524
fit12;30;65.618936539;0.321422607;oel;3176;0.62;0.008610195
fit12;30;117.031913757;0.220431045;oel;3011;0.64;0.002441759
fit12;30;119.403980255;0.276401281;oel;425;0.65;0.002827361
fit12;31;52.328537941;0.233852535;oel;2697;0.65;0.003726833
fit12;31;61.359331489;0.223050684;oel;1379;0.62;0.002313235
fit12;31;71.040518761;0.219961911;oel;1413;0.7;0.002955847
fit12;31;73.212227821;0.299569935;oel;3855;0.62;0.007196621
fit12;31;73.316047668;0.337053597;oel;3818;0.64;0.011694502
fit12;31;82.425788879;0.242636546;oel;2726;0.61;0.00295576
fit12;31;83.247030258;0.232550651;oel;2725;0.63;0.003212763
fit12;31;91.152877808;0.487826437;oel;2202;0.49;0.010666643
fit12;31;91.792613983;0.541161478;oel;994;0.48;0.010666183
fit12;31;93.739379883;0.489268035;oel;2176;0.46;0.009124273
fit12;31;94.586135864;0.262218237;oel;1970;0.57;0.002184704
fit12;31;94.95310974099999;0.295970857;oel;1807;0.63;0.007325132
fit12;31;97.630527496;0.221803784;oel;2203;0.65;0.002827202
fit12;31;98.293083191;0.231257156;oel;3962;0.67;0.002955843
fit12;31;99.831272125;0.319609314;oel;2714;0.6;0.007068119
fit12;31;99.86637496899999;0.296810091;oel;2634;0.6;0.005654451
fit12;31;100.11886215199999;0.255452067;oel;2706;0.72;0.004112274
fit12;31;101.84598159800001;0.281667322;oel;1238;0.67;0.005911484
fit12;31;104.17308807399999;0.208071932;oel;3767;0.75;0.002955757
fit12;31;105.283054352;0.245625198;oel;2813;0.67;0.004883388
fit12;31;105.65368270900001;0.262218237;oel;2800;0.61;0.002570166
fit12;31;106.119239807;0.342266083;oel;1679;0.64;0.007710781
fit12;31;106.126415253;0.284929872;oel;1693;0.66;0.007068176
fit12;31;106.786006927;0.53643918;oel;1678;0.54;0.013750609
fit12;31;106.927310944;0.260864735;oel;1697;0.65;0.00424085
fit12;31;107.01852035499999;0.416589826;oel;1681;0.63;0.012336951
fit12;31;107.520954132;0.491508871;oel;1676;0.43;0.010795004
fit12;31;107.83190155;0.214466572;oel;679;0.68;0.002827335
fit12;31;108.43857193;0.276401997;oel;512;0.65;0.00552604
fit12;31;109.964042664;0.264486253;oel;1938;0.68;0.005397475
fit12;31;110.07658767699999;0.236962438;oel;1060;0.69;0.003084227
fit12;31;110.40139389000001;0.316088408;oel;1908;0.63;0.007710828
fit12;31;111.749061584;0.279418677;oel;923;0.63;0.00514064
fit12;31;112.450603485;0.388694793;oel;1445;0.55;0.011566097
fit12;31;113.012321472;0.395641267;oel;1322;0.66;0.019148218
fit12;31;113.140388489;0.465056419;oel;1443;0.62;0.026216403
fit12;31;113.450561523;0.566455901;oel;1307;0.53;0.026859056
fit12;31;115.531208038;0.262218237;oel;2421;0.65;0.002827113
fit12;31;116.116355896;0.271758229;oel;3791;0.62;0.004497807
fit12;31;127.561302185;0.369205564;oel;3395;0.53;0.00706817
fit12;31;129.309143066;0.677052379;oel;2379;0.54;0.029429287
fit12;31;130.420463562;0.342259616;oel;1156;0.63;0.006554168
fit12;31;133.05535125699998;0.301110148;oel;2463;0.63;0.0069396
fit12;31;133.546707153;0.478744298;oel;2296;0.6;0.014778852
fit12;31;134.094352722;0.240550235;oel;2179;0.66;0.003341209
fit12;31;134.12522125200002;0.419181973;oel;2322;0.62;0.012594091
fit12;31;134.19418335;0.410832584;oel;2283;0.63;0.017348979
fit12;31;134.477531433;0.32704258;oel;2219;0.54;0.002955773
fit12;31;134.611244202;0.611857891;oel;2210;0.54;0.023903005
fit12;31;134.729522705;0.250357836;oel;2317;0.61;0.003212716
fit12;31;135.386299133;0.214099333;oel;1197;0.63;0.002955711
fit12;31;135.476486206;1.341807365;oel;1185;0.52;0.110519744
fit12;31;137.788658142;0.209486738;oel;2448;0.66;0.002313235
fit12;31;138.19899749799998;0.193808019;oel;2465;0.66;0.002313267
fit12;31;138.281082153;0.43410784;oel;3665;0.56;0.007196553
fit12;31;138.286270142;0.872535825;oel;3408;0.51;0.09484116
fit12;31;138.42162323;0.277051628;oel;3426;0.64;0.004883384
fit12;31;138.481079102;0.273979217;oel;3463;0.64;0.005140551
fit12;31;138.494750977;0.508349955;oel;3505;0.57;0.020433389
fit12;31;138.536659241;0.214103296;oel;3413;0.61;0.002570222
fit12;31;138.590164185;0.387621969;oel;3376;0.53;0.005140356
fit12;31;138.65036010699998;0.380995572;oel;3328;0.58;0.008738742
fit12;31;138.682884216;0.59496516;oel;3420;0.57;0.025959313
fit12;31;138.83657074;0.214099705;oel;3406;0.64;0.002441671
fit12;31;138.854660034;0.236696959;oel;3411;0.63;0.003212777
fit12;31;138.884925842;0.231257156;oel;3350;0.63;0.00282734
fit12;31;138.969200134;0.243183926;oel;3301;0.64;0.003598418
fit12;31;139.09349823;0.489705801;oel;3418;0.52;0.015806913
fit12;31;139.13082885699998;0.584608614;oel;3500;0.58;0.021332771
fit12;31;139.176010132;0.239987776;oel;3392;0.69;0.004369393
fit12;31;139.344276428;0.206019953;oel;3482;0.69;0.002441705
fit12;31;139.367500305;0.526858926;oel;3588;0.5;0.006425609
fit12;31;139.551605225;0.271754682;oel;3483;0.66;0.004497923
fit12;31;139.562858582;0.377634555;oel;3374;0.64;0.006939519
fit12;31;139.610404968;0.223464638;oel;3491;0.65;0.002955739
fit12;31;139.67686462400002;0.323130697;oel;3509;0.61;0.008995743
fit12;31;139.683502197;0.231252998;oel;3561;0.68;0.00334131
fit12;31;139.827163696;0.772501767;oel;438;0.46;0.035340525
fit12;31;139.838378906;0.301043808;oel;3477;0.65;0.008096116
fit12;31;139.900665283;0.274884671;oel;3479;0.62;0.005397486
fit12;32;0.13359069800000611;0.312354237;oel;3506;0.59;0.00436938
fit12;32;0.1852188109999986;0.199063018;oel;3289;0.69;0.002313212
fit12;32;0.23326110799999356;0.437050492;oel;3576;0.56;0.010923285
fit12;32;0.3603515620000053;0.344223529;oel;3515;0.58;0.00719669
fit12;32;0.385353087999988;0.227088213;oel;3240;0.71;0.003212788
fit12;32;0.44438934300001165;0.426211864;oel;3281;0.67;0.027244467
fit12;32;0.47445678700000826;0.276402682;oel;3615;0.62;0.003726833
fit12;32;0.5715408330000002;0.199059471;oel;3601;0.72;0.002313239
fit12;32;0.5885391239999933;0.237036079;oel;3262;0.65;0.003212745
fit12;32;0.7100143430000116;0.319063425;oel;3298;0.67;0.009895429
fit12;32;0.9569091799999967;0.345217854;oel;3639;0.58;0.007325032
fit12;32;0.9725418090000062;0.231514752;oel;3545;0.62;0.00334131
fit12;32;1.0088043210000137;0.427662045;oel;3287;0.63;0.022232622
fit12;32;1.0596466060000012;0.214097112;oel;3609;0.61;0.002441775
fit12;32;1.1008605960000182;0.231250495;oel;3307;0.64;0.002570192
fit12;32;1.1270675659999938;0.214095205;oel;3271;0.67;0.00205622
fit12;32;1.1333312990000195;0.252675593;oel;3590;0.7;0.004883429
fit12;32;1.1632537840000055;0.243945271;oel;3620;0.68;0.00398378
fit12;32;1.2479705810000041;0.292064041;oel;3303;0.65;0.006297082
fit12;32;1.363784790000011;0.342261434;oel;3252;0.64;0.012080071
fit12;32;1.393951415999993;0.32690087;oel;3542;0.62;0.00976684
fit12;32;1.3955078120000053;0.25731191;oel;3573;0.63;0.003084298
fit12;32;1.5122299189999922;0.268978626;oel;3612;0.65;0.003726856
fit12;32;1.589218140000014;0.219638869;oel;3341;0.63;0.002698691
fit12;32;1.7306442259999812;0.359278768;oel;3596;0.54;0.003341291
fit12;32;1.786865234000004;0.476077527;oel;3666;0.51;0.006682533
fit12;32;1.816642760999997;0.239520341;oel;2398;0.69;0.004369413
fit12;32;1.8333892819999846;0.29680419;oel;2627;0.62;0.00359833
fit12;32;1.8616943359999993;0.197529972;oel;2537;0.64;0.002056125
fit12;32;1.8934783939999988;0.236222476;oel;2386;0.63;0.003084313
fit12;32;1.9166793819999839;0.311077446;oel;2573;0.61;0.006296991
fit12;32;1.9199981689999959;0.227023259;oel;2316;0.66;0.002570227
fit12;32;2.0321884159999968;0.353676438;oel;2412;0.66;0.014264699
fit12;32;2.1199493409999945;0.252319336;oel;2346;0.68;0.003598285
fit12;32;2.124786377000021;0.254768103;oel;2555;0.7;0.005011855
fit12;32;2.1399917599999867;0.313301414;oel;2647;0.67;0.007196615
fit12;32;2.2826690670000005;0.342262715;oel;2649;0.51;0.00257015
fit12;32;2.2937316889999977;0.214102387;oel;2365;0.61;0.002056168
fit12;32;2.3020095830000002;0.360529602;oel;2576;0.66;0.013108201
fit12;32;2.3885726930000146;0.24584569;oel;2319;0.63;0.004497877
fit12;32;2.5906524659999945;0.243941382;oel;2612;0.64;0.003598291
fit12;32;2.601676940999994;0.193813682;oel;2582;0.67;0.002056159
fit12;32;2.698432921999995;0.276402682;oel;2666;0.67;0.005525884
fit12;32;3.605285644999981;0.194646046;oel;1480;0.69;0.002313226
fit12;32;3.833190918000014;0.406853646;oel;1419;0.52;0.005269115
fit12;32;4.340042113999999;0.285047233;oel;1475;0.63;0.005011959
fit12;32;7.980308532999999;0.247630566;oel;2535;0.59;0.002698767
fit12;32;32.483886719;0.422963381;oel;1700;0.64;0.024802621
fit12;32;41.62393188499999;0.256099999;oel;3993;0.67;0.004369309
fit12;32;49.534486771000005;0.611447453;oel;2211;0.5;0.012080142
fit12;32;72.691157818;0.279839993;oel;1986;0.66;0.006811239
fit12;32;73.236302853;0.331005633;oel;1244;0.67;0.009252927
fit12;32;114.051822662;0.214465618;oel;559;0.59;0.002313409
fit12;32;117.82270813;0.201843262;oel;3087;0.69;0.00231345
fit12;32;119.985931396;0.257316381;oel;435;0.53;0.002699127
fit12;32;126.748111725;0.380997062;oel;2392;0.63;0.007582119
fit12;32;126.78957366899999;0.244866788;oel;2507;0.55;0.002313269
fit12;33;3.2693710329999988;0.434107393;oel;2531;0.51;0.005525712
fit12;33;3.3211822510000033;0.526857793;oel;2560;0.52;0.011694473
fit12;33;3.4073333739999967;0.334739894;oel;2470;0.69;0.012336825
fit12;33;3.8264389039999998;0.564202487;oel;898;0.48;0.009509995
fit12;33;3.8643302919999982;0.231253833;oel;2508;0.69;0.002313047
fit12;33;3.9158782960000025;0.325305223;oel;891;0.61;0.008995393
fit12;33;6.616638184000003;0.268003881;oel;2477;0.56;0.002955778
fit12;33;7.892372131000002;0.251132578;oel;3835;0.61;0.004241101
fit12;33;14.520412444999998;0.262217492;oel;1059;0.65;0.002955906
fit12;33;15.418193817000002;0.267214954;oel;2878;0.66;0.004497595
fit12;33;16.372882843;0.234933376;oel;2717;0.61;0.003084521
fit12;33;16.707214354999998;0.234738857;oel;2758;0.7;0.002827046
fit12;33;16.961917876999998;0.306960613;oel;292;0.65;0.006168747
fit12;33;17.066307068;0.233161077;oel;202;0.58;0.002956046
fit12;33;17.603691101000003;0.231260478;oel;342;0.63;0.002698639
fit12;33;18.095920563;0.281697989;oel;312;0.6;0.004754569
fit12;33;18.475387573;0.272805423;oel;3443;0.58;0.003855557
fit12;33;18.933891296;0.227087975;oel;3447;0.77;0.003598555
fit12;33;19.608192443999997;0.199066937;oel;3422;0.71;0.002570091
fit12;33;21.528217316000003;0.199060872;oel;398;0.72;0.002312986
fit12;33;22.088813782000003;0.27639991;oel;3070;0.65;0.004883312
fit12;33;25.469608307;0.231268808;oel;982;0.66;0.002313215
fit12;33;25.914989471;0.24196063;oel;195;0.66;0.003598395
fit12;33;29.599552155;0.231254652;oel;3702;0.61;0.002184567
fit12;33;29.891288757;0.280296206;oel;1565;0.56;0.003084245
fit12;33;31.881181717;0.302957565;oel;3565;0.61;0.006168423
fit12;33;32.785364150999996;0.262417376;oel;3523;0.68;0.003469771
fit12;33;41.342840195;0.293961257;oel;2958;0.5;0.004626434
fit12;33;44.668807029999996;0.225677863;oel;3178;0.62;0.002313191
fit12;33;45.471122742;0.225684687;oel;3167;0.7;0.002056227
fit12;33;49.305026054;0.282629788;oel;3148;0.5;0.00449784
fit12;33;50.075584412;0.231257156;oel;2790;0.64;0.00244176
fit12;33;50.573815346;0.231252164;oel;3916;0.65;0.002827282
fit12;33;51.213291168;0.289893895;oel;3597;0.64;0.006811033
fit12;33;51.683228493;0.313306332;oel;3018;0.64;0.008995687
fit12;33;51.708271027;0.299515009;oel;3548;0.6;0.006168456
fit12;33;52.072162151;0.360465914;oel;3488;0.55;0.006554104
fit12;33;53.536141872;0.236752734;oel;1729;0.5;0.002313154
fit12;33;54.567681789;0.209912702;oel;2842;0.57;0.002184667
fit12;33;56.779034615;0.234059989;oel;1252;0.69;0.003212747
fit12;33;57.22128582;0.237035215;oel;3817;0.59;0.002827291
fit12;33;59.27097255;0.419186562;oel;2754;0.53;0.004112396
fit12;33;60.94069165;0.247217402;oel;1401;0.61;0.002955851
fit12;33;61.121121168;0.199060589;oel;1444;0.67;0.002056177
fit12;33;63.190320492;0.211747989;oel;54;0.64;0.002441621
fit12;33;63.918344498;0.314793319;oel;3140;0.67;0.008867269
fit12;33;65.486870289;0.48497504;oel;1337;0.48;0.007325193
fit12;33;66.690979958;0.370831549;oel;1201;0.55;0.004626484
fit12;33;75.97436046600001;0.227090836;oel;2541;0.73;0.003341192
fit12;33;76.434606552;0.300802261;oel;2539;0.63;0.005654487
fit12;33;77.203763962;0.827168345;oel;1545;0.44;0.026473304
fit12;33;77.579744339;0.584161103;oel;1391;0.44;0.00591151
fit12;33;77.863395691;0.323128909;oel;1556;0.56;0.00526913
fit12;33;78.388648987;0.199065402;oel;1397;0.64;0.00205611
fit12;33;78.456670761;0.219503134;oel;2481;0.72;0.003084359
fit12;33;81.376327515;0.25810796;oel;2243;0.64;0.003598286
fit12;33;81.735774994;0.257311165;oel;2778;0.64;0.003598436
fit12;33;84.8013134;0.262730986;oel;2251;0.55;0.00231327
fit12;33;122.074489594;0.227020696;oel;3390;0.7;0.002184674
fit12;33;126.942710876;0.334739298;oel;3439;0.63;0.008738872
fit12;34;3.210899353000002;0.262653977;oel;2505;0.65;0.004754973
fit12;34;4.5223236079999936;0.313248783;oel;1571;0.64;0.006168418
fit12;34;4.857246399000019;0.268004805;oel;1514;0.64;0.005397539
fit12;34;5.477584839000002;0.213977739;oel;2471;0.64;0.002441738
fit12;34;5.5683822629999895;0.20806776;oel;2898;0.72;0.002313235
fit12;34;31.44433212300001;0.214102387;oel;701;0.64;0.002570264
fit12;34;66.773630142;0.31314683;oel;3842;0.59;0.003726912
fit12;34;68.293605804;0.189901322;oel;1464;0.67;0.002056157
fit12;34;68.526193619;0.234278917;oel;1987;0.61;0.002441701
fit12;34;68.69301796;0.323125929;oel;1461;0.69;0.008481855
fit12;34;68.9352808;0.340803713;oel;1982;0.66;0.012079947
fit12;34;69.600859642;0.31598562;oel;1467;0.64;0.008738752
fit12;34;70.219472885;0.236226261;oel;3403;0.63;0.003726923
fit12;34;72.122453213;0.214096218;oel;1965;0.66;0.002313193
fit12;34;83.365352392;0.257317156;oel;1191;0.63;0.003726886
fit12;34;86.274311066;0.342262;oel;1535;0.63;0.011566085
fit12;34;93.092392921;0.244378835;oel;2191;0.64;0.003469899
fit12;34;94.890216827;0.377805829;oel;3168;0.64;0.016577784
fit12;34;98.09588813799999;0.344701588;oel;2957;0.66;0.010152609
fit12;34;108.966545105;0.3709445;oel;1492;0.57;0.004112376
fit12;34;117.349567413;0.24743247;oel;3072;0.64;0.003341447
fit12;34;124.997810364;0.278930306;oel;1070;0.68;0.006168908
fit12;34;128.174339294;0.289892584;oel;2589;0.64;0.00694003
fit12;34;128.872074127;0.231260478;oel;92;0.65;0.002827096
fit12;35;46.114488602;0.255087733;oel;2218;0.63;0.003084335
fit12;35;85.497215271;0.214102387;oel;2277;0.65;0.002955889
fit12;35;108.971927643;0.206015795;oel;681;0.73;0.002827372
fit12;35;115.417644501;0.28694883;oel;2485;0.61;0.005140382
fit12;35;117.307125092;0.234272063;oel;2432;0.61;0.002698855
fit12;35;118.133750916;0.227772936;oel;2416;0.63;0.002827211
fit12;35;118.477653503;0.199060589;oel;2476;0.69;0.00231323
fit12;35;119.196456909;0.425590843;oel;1044;0.5;0.007325133
fit12;35;122.91017913799999;0.257316381;oel;3409;0.64;0.004112314
fit12;35;123.90643692;0.235358089;oel;3169;0.61;0.00321281
fit12;35;127.52217865;0.236259207;oel;3442;0.63;0.002955773
fit12;35;127.89781189;0.197524965;oel;3428;0.66;0.002570241
fit12;35;127.996627808;0.214094758;oel;3419;0.64;0.002056229
fit12;35;128.818519592;0.233013809;oel;2427;0.67;0.003212715
fit12;35;129.09352874799998;0.236026123;oel;2484;0.66;0.003341238
fit12;35;129.248908997;0.212243438;oel;2423;0.66;0.00231323
fit12;35;130.008796692;0.209479257;oel;2422;0.66;0.002313212
fit12;35;131.500946045;0.199062675;oel;1349;0.71;0.002570273
fit12;35;131.52167511;0.209226355;oel;1348;0.64;0.002056149
fit12;35;132.647445679;0.227689728;oel;1245;0.63;0.002827218
fit12;35;135.594284058;0.201858521;oel;1265;0.64;0.002184623
fit12;35;135.766723633;0.311077148;oel;1263;0.61;0.003983752
fit12;35;139.753059387;0.702878892;oel;560;0.56;0.052689619
fit12;36;0.4317626950000033;0.234439209;oel;3675;0.64;0.004112416
fit12;36;1.4758300780000013;0.199063018;oel;3706;0.69;0.002313193
fit12;36;9.76931762700002;0.437031001;oel;1347;0.53;0.008481771
fit12;36;9.944610596000018;0.262218237;oel;1346;0.65;0.005011879
fit12;36;10.139480590999995;0.281666368;oel;2551;0.62;0.005526013
fit12;36;10.283332825000002;0.377634555;oel;2544;0.54;0.005525884
fit12;36;11.80735015900001;0.231251329;oel;3440;0.69;0.002570222
fit12;36;16.231693268;0.319162726;oel;3174;0.62;0.005525769
fit12;36;21.314975739000005;0.302004784;oel;1049;0.65;0.008610208
fit12;36;23.551174164000003;0.353252411;oel;3840;0.65;0.011051887
fit12;36;24.734233856000003;0.284858257;oel;2493;0.61;0.005911551
fit12;36;25.464984893999997;0.25189209;oel;2494;0.65;0.004240955
fit12;36;26.412052154999998;0.409971416;oel;1451;0.6;0.006811026
fit12;36;26.62178039599999;0.24117057;oel;1457;0.64;0.003469747
fit12;36;27.115760803;0.239527002;oel;1465;0.63;0.003084341
fit12;36;32.51710128799999;0.22033079;oel;713;0.75;0.00244167
fit12;36;33.111885071;0.214102387;oel;1869;0.68;0.002698772
fit12;36;33.948493958;0.327042878;oel;1873;0.6;0.003983749
fit12;36;45.69036865199999;0.28120032;oel;2950;0.62;0.004369482
fit12;36;47.96175766;0.417257279;oel;1072;0.64;0.020818794
fit12;36;52.389762878;0.231250495;oel;720;0.62;0.002313333
fit12;36;60.143732071;0.23125799;oel;2194;0.7;0.003598387
fit12;36;76.28060626999999;0.262963951;oel;3361;0.62;0.004369424
fit12;36;96.363513947;0.199063048;oel;724;0.67;0.002056207
fit12;36;117.406311035;0.214488983;oel;3098;0.66;0.002570109
fit12;36;124.497493744;0.194646597;oel;3173;0.7;0.002056001
fit12;36;129.424304962;0.225571871;oel;118;0.63;0.003084535
fit12;36;129.439964294;0.21408999;oel;120;0.68;0.002698973
fit12;36;132.146636963;0.257315636;oel;3909;0.59;0.002570429
fit12;37;54.019229412;0.342259347;oel;2836;0.63;0.011309166
fit12;37;61.250782728;0.262909502;oel;1442;0.62;0.003469937
fit12;37;76.55112648;0.211753055;oel;1516;0.66;0.002570149
fit12;37;81.743560791;0.199064717;oel;2796;0.7;0.002184766
fit12;37;84.748584747;0.457914293;oel;2238;0.58;0.011566022
fit12;37;86.694454193;0.236965686;oel;840;0.7;0.003469631
fit12;37;102.70684433;0.339207739;oel;3910;0.62;0.010794871
fit12;37;103.69776535;0.390702277;oel;3907;0.63;0.015935473
fit12;37;120.159988403;0.325666666;oel;2129;0.64;0.008224599
fit12;37;124.271186829;0.193201736;oel;3224;0.7;0.002056234
fit12;37;131.807579041;0.819997132;oel;45;0.35;0.015035965
fit12;37;132.262939453;0.597153008;oel;50;0.42;0.017991783
fit12;37;135.355789185;0.256966084;oel;1790;0.68;0.004112326
fit12;37;135.749565125;0.312842816;oel;1499;0.62;0.007839208
fit12;37;136.40244293199999;0.240648493;oel;2700;0.7;0.003598344
fit12;37;136.62880706800001;0.234131828;oel;2711;0.58;0.002698814
fit12;37;137.319541931;0.233294874;oel;2676;0.61;0.003341218
fit12;37;137.495651245;0.378423214;oel;2685;0.65;0.016449455
fit12;37;138.29970550500002;0.234293684;oel;3693;0.64;0.003341171
fit12;37;138.868385315;0.209908649;oel;3681;0.61;0.002184655
fit12;37;138.927223206;0.493262082;oel;3690;0.67;0.038810425
fit12;37;139.150352478;0.269665807;oel;3680;0.63;0.005268993
fit12;37;139.376625061;0.356564909;oel;3696;0.65;0.012208599
fit12;37;139.382415771;0.231257156;oel;3674;0.67;0.002955738
fit12;37;139.62587738000002;0.257314146;oel;540;0.65;0.004755056
fit12;38;0.13568115200001785;0.199060574;oel;698;0.71;0.002570311
fit12;38;0.23317718499998819;0.815385163;oel;753;0.62;0.196108431
fit12;38;0.34076690699998835;1.048386693;oel;768;0.63;0.318708539
fit12;38;15.526710510000001;0.240572348;oel;3228;0.63;0.002955795
fit12;38;36.460514069;1.023060083;oel;3050;0.35;0.019662378
fit12;38;37.61246109;1.413889647;oel;3960;0.29;0.027501363
fit12;38;76.582378149;0.406850815;oel;3534;0.51;0.002827344
fit12;38;78.89693439;0.272807837;oel;1472;0.6;0.00346982
fit12;38;119.863975525;0.240552187;oel;494;0.63;0.002827101
fit12;38;121.52412796;0.33091405;oel;3460;0.55;0.004112614
fit12;38;123.313278198;0.262788981;oel;445;0.59;0.004369471
fit12;38;123.53511047399999;0.245018214;oel;475;0.67;0.003726972
fit12;38;124.466464996;0.342269003;oel;1520;0.63;0.008352668
fit12;38;124.945030212;0.25680995;oel;1525;0.71;0.004754717
fit12;38;131.55499267599998;0.289896578;oel;3165;0.57;0.005397308
fit12;38;133.65921402;0.199052334;oel;3063;0.67;0.002184651
fit12;38;135.367195129;0.3385185;oel;910;0.52;0.002184656
fit12;38;139.553318024;0.234292895;oel;1150;0.66;0.003341308
fit12;39;16.106414795;0.220329866;oel;2373;0.66;0.002698684
fit12;39;17.193866730000003;0.45417276;oel;461;0.54;0.009895226
fit12;39;17.941055298000002;0.225677863;oel;3471;0.67;0.00308431
fit12;39;20.602668762;0.245334834;oel;497;0.62;0.00411222
fit12;39;23.404651641999997;0.244399145;oel;1534;0.66;0.003598115
fit12;39;27.611312866;0.237129465;oel;3899;0.62;0.003598118
fit12;39;33.746421814;0.25001958;oel;2335;0.59;0.003084169
fit12;39;35.707221985000004;0.236257657;oel;2701;0.66;0.003598357
fit12;39;35.988594055;0.247432142;oel;2253;0.69;0.003212777
fit12;39;36.505777359;0.590666533;oel;2226;0.55;0.019404991
fit12;39;37.214103699;0.18194963;oel;2641;0.64;0.002056126
fit12;39;38.338750839;0.214096636;oel;1515;0.64;0.002056232
fit12;39;39.210884094;0.238199636;oel;1780;0.59;0.00244164
fit12;39;39.811862946000005;0.214105085;oel;1843;0.66;0.002698674
fit12;39;40.535547256;0.23325488;oel;3000;0.59;0.002827181
fit12;39;45.795312881;0.229877308;oel;2222;0.65;0.002955701
fit12;39;50.94461441;0.245843649;oel;3613;0.67;0.004754985
fit12;39;51.342517853000004;0.339263588;oel;3699;0.61;0.008353367
fit12;39;51.872267723;0.214096621;oel;1814;0.67;0.002184681
fit12;39;51.889788628;0.238480434;oel;3709;0.67;0.002955811
fit12;39;52.915026665;0.262218982;oel;1769;0.63;0.004497818
fit12;39;54.044717789;0.311076224;oel;2854;0.61;0.006297072
fit12;39;55.08934927;0.301144928;oel;1264;0.64;0.007839076
fit12;39;61.410715342;0.209910855;oel;1478;0.66;0.002441728
fit12;39;63.845748425;0.303571403;oel;3421;0.65;0.00732522
fit12;39;64.884972095;0.440089345;oel;1447;0.58;0.01285131
fit12;39;66.735124111;0.389435202;oel;2043;0.64;0.015035796
fit12;39;67.18248415;0.231514171;oel;2055;0.61;0.002955716
fit12;39;67.521489143;0.376570553;oel;2041;0.62;0.017220344
fit12;39;68.884693146;0.37966308;oel;3546;0.64;0.015035916
fit12;39;69.48977375;0.284328759;oel;3543;0.66;0.00642558
fit12;39;69.607621193;0.358484328;oel;2048;0.65;0.012979681
fit12;39;73.908766747;0.262416899;oel;3234;0.56;0.002827353
fit12;39;78.943874359;0.324134737;oel;2536;0.64;0.008481652
fit12;39;80.458877563;0.214097857;oel;2415;0.69;0.002570222
fit12;39;82.431604385;0.29854697;oel;2814;0.65;0.005269077
fit12;39;84.277770996;0.219326094;oel;204;0.66;0.002313222
fit12;39;101.34571838400001;0.657743931;oel;1422;0.42;0.02338903
fit12;39;107.502666473;0.257317156;oel;723;0.57;0.00244166
fit12;39;134.63588714600002;0.298548579;oel;1738;0.62;0.004754968
fit12;39;134.636489868;0.380987465;oel;1680;0.59;0.005911583
fit12;39;135.883773804;0.365390897;oel;1778;0.56;0.007710697
fit12;39;139.196212769;0.311079621;oel;3869;0.65;0.006297078
fit12;39;139.353973389;0.288631737;oel;807;0.67;0.006168607
fit12;39;139.729232788;0.220330849;oel;745;0.71;0.002698744
fit12;40;1.3608551030000058;0.273053706;oel;3749;0.63;0.004369478
fit12;40;1.424659728999984;0.228790492;oel;3773;0.64;0.002441742
fit12;40;3.8604888920000064;0.346697986;oel;2743;0.65;0.01208006
fit12;40;10.290008545000006;0.214099914;oel;1357;0.61;0.002955778
fit12;40;11.775810242000006;0.322868764;oel;2562;0.65;0.007967593
fit12;40;57.245922089000004;0.25209108;oel;253;0.65;0.00436936
fit12;40;95.475010872;0.31450361;oel;3189;0.58;0.005525908
fit12;40;98.873849869;0.228797674;oel;3010;0.66;0.002698703
fit12;40;99.267589569;0.211751252;oel;3006;0.7;0.002827073
fit12;40;100.645086288;0.240636036;oel;1853;0.67;0.002955824
fit12;40;102.52666473400001;0.271758229;oel;1485;0.68;0.00603998
fit12;40;111.41003799399999;0.257325679;oel;3734;0.66;0.004626472
fit12;40;112.344516754;0.211745515;oel;3728;0.66;0.002441665
fit12;40;126.627307892;0.365673572;oel;1292;0.68;0.01555011
fit12;40;139.862277985;0.25482747;oel;1112;0.67;0.004240908
fit12;41;1.1541023249999967;0.262216777;oel;1181;0.66;0.003984103
fit12;41;37.179481506;0.222188309;oel;1867;0.62;0.002313258
fit12;41;101.961021423;0.231176555;oel;4003;0.61;0.002955701
fit12;41;112.774341583;0.279096812;oel;1505;0.67;0.006168834
fit12;41;113.126914978;0.346865386;oel;2546;0.55;0.006939689
fit12;41;114.08515548700001;0.339280069;oel;2545;0.65;0.011694563
fit12;41;114.964736938;0.258096427;oel;3887;0.62;0.004240815
fit12;41;115.38576889000001;0.358962208;oel;3888;0.68;0.014136332
fit12;41;116.372444153;0.214103296;oel;3886;0.71;0.002698754
