Repository: iamgsshetty/AKOS

# AKOS - Acoustic Inspection of Weld Seams

## Dataset
- Dataset created under AKoS project
- Reference: [AKoS-project.de](https://www.akos-projekt.de/index.php/beitraege)
- Dataset used: [Download Link](https://nx21454.your-storageshare.de/s/C5SF9GKQpzHRXfT/authenticate/showShare)

### Dataset Structure
- Organized with folders representing each wall (12 to 23).
- Inside each wall folder, sub-folders for each layer of welding, considering only folders with "pass" written at the end.

## Signal Data Collection
- Collected using Microtech Gefell and SE81 microphones.
- Data is in I32 format.

File: pore_data_fit_eng.csv (part 4 of 17)
wand_ids;layer;postion[mm];diameters[mm];class;pore_ids_ct;sphericity;volume [mm3]
fit12;41;120.007183075;0.285877973;oel;2093;0.64;0.005782919
fit12;41;122.495819092;0.231248826;oel;3415;0.66;0.003341334
fit12;41;125.078117371;0.262415171;oel;499;0.65;0.004755016
fit12;41;125.181762695;0.315255463;oel;469;0.66;0.008353286
fit12;41;125.706237793;0.379722714;oel;498;0.64;0.014907275
fit12;41;127.504264832;0.384592533;oel;3454;0.67;0.015549907
fit12;41;136.393882751;0.276402682;oel;2866;0.6;0.004754882
fit12;41;137.51877594;0.37851882;oel;3893;0.65;0.014650241
fit12;41;137.60932922400002;0.282102317;oel;3857;0.62;0.005526008
fit12;41;137.648513794;0.408798575;oel;3838;0.64;0.020047761
fit12;41;137.704673767;0.282204598;oel;3872;0.66;0.005525894
fit12;41;137.72287750200002;0.241476521;oel;3865;0.65;0.004240975
fit12;41;138.116638184;0.311396867;oel;3856;0.63;0.006554049
fit12;41;138.183868408;0.418394536;oel;3830;0.64;0.019148147
fit12;41;138.466125488;0.354361773;oel;3839;0.64;0.012722627
fit12;41;138.599197388;0.26570186;oel;3883;0.62;0.004240832
fit12;41;138.735969543;0.868641675;oel;3814;0.64;0.19623661
fit12;41;138.778335571;0.443769455;oel;3786;0.67;0.029429045
fit12;41;138.913780212;0.23240535;oel;3870;0.65;0.002955757
fit12;41;139.059364319;0.342264086;oel;3807;0.62;0.012979628
fit12;41;139.283432007;0.648578107;oel;795;0.63;0.075821742
fit12;41;139.336868286;0.268796474;oel;811;0.63;0.004369385
fit12;41;139.692298889;0.257319748;oel;785;0.65;0.004497867
fit12;41;139.84043884300002;0.507157922;oel;766;0.51;0.006554082
fit12;42;0.16091155999998819;0.331223011;oel;635;0.64;0.009638401
fit12;42;0.18605041500001107;0.2270239;oel;654;0.68;0.002698643
fit12;42;0.19882965099998273;0.248773396;oel;825;0.63;0.003212785
fit12;42;0.22403717000000256;0.444570392;oel;686;0.64;0.021718383
fit12;42;0.30908966100000157;0.343718946;oel;821;0.67;0.010923523
fit12;42;0.3526077270000201;0.323395759;oel;856;0.65;0.007839271
fit12;42;0.39221191400000066;0.2476345;oel;864;0.63;0.003983945
fit12;42;0.40183258100000785;0.869758666;oel;730;0.48;0.034569576
fit12;42;0.43193054200000347;0.271976292;oel;660;0.6;0.004754892
fit12;42;0.4325256349999904;0.257318646;oel;852;0.65;0.004883507
fit12;42;0.5716705319999846;0.211492211;oel;829;0.64;0.002441706
fit12;42;0.6262817379999888;0.334344059;oel;731;0.63;0.009895385
fit12;42;0.7877655030000028;0.370834142;oel;823;0.65;0.013750843
fit12;42;1.0732727049999937;0.23622711;oel;3778;0.65;0.003855363
fit12;42;1.1380767819999846;0.710340023;oel;3741;0.48;0.025702309
fit12;42;1.1851425170000027;0.262218237;oel;3803;0.64;0.004112379
fit12;42;1.2258834840000077;0.239523992;oel;3919;0.65;0.003084241
fit12;42;1.22711181599999;0.319835484;oel;3902;0.67;0.008481655
fit12;42;1.2744903560000012;0.219504327;oel;3921;0.7;0.002955765
fit12;42;1.383872986;0.392118573;oel;3920;0.53;0.005268812
fit12;42;1.4706878659999916;0.302005112;oel;3908;0.63;0.006297077
fit12;42;1.6496505740000202;0.430161595;oel;3925;0.64;0.024031691
fit12;42;1.85846710200002;0.231256455;oel;3914;0.59;0.003212666
fit12;42;2.0130767819999846;0.406855553;oel;3938;0.53;0.004240843
fit12;42;2.0229415889999984;0.542027116;oel;3768;0.54;0.016577926
fit12;42;2.1588516239999933;0.231251419;oel;3915;0.63;0.002955752
fit12;42;2.3250579829999936;0.416281313;oel;3904;0.64;0.021975545
fit12;42;2.44618988000002;0.467984378;oel;3770;0.48;0.006040179
fit12;42;2.5146484370000053;0.268089682;oel;3947;0.64;0.004754813
fit12;42;2.6465911870000127;0.782009661;oel;3881;0.66;0.182486206
fit12;42;2.7459487919999788;0.234295219;oel;2805;0.66;0.002698756
fit12;42;2.7889404299999967;0.262218237;oel;2896;0.61;0.002698789
fit12;42;2.852188109999986;0.21409969;oel;2881;0.64;0.002056158
fit12;42;3.048034668000014;0.28715983;oel;2848;0.52;0.005011958
fit12;42;3.211723328000005;0.315999985;oel;2892;0.63;0.008610395
fit12;42;3.246910095000004;0.342259616;oel;2840;0.68;0.010023976
fit12;42;11.371589661000002;0.273598015;oel;2578;0.64;0.005654442
fit12;42;11.896797179999993;0.455642521;oel;2581;0.49;0.008995995
fit12;42;12.477890015;0.388258249;oel;3464;0.61;0.008353266
fit12;42;20.79776000999999;0.241333917;oel;1053;0.66;0.004112236
fit12;42;25.591545104999994;0.233309194;oel;2515;0.67;0.00295564
fit12;42;26.568233489999997;0.387620717;oel;2524;0.65;0.015806988
fit12;42;27.257644653;0.192176446;oel;1522;0.67;0.0020562
fit12;42;35.41374206500001;0.434113175;oel;3095;0.55;0.005269006
fit12;42;39.000953674;0.279840857;oel;1528;0.64;0.006425522
fit12;42;40.123737335;0.315255791;oel;2831;0.62;0.00719676
fit12;42;55.479816437;0.214105085;oel;2294;0.59;0.002441763
fit12;42;58.264598846;0.189898893;oel;2810;0.7;0.002056114
fit12;42;64.004925728;0.360378325;oel;2547;0.57;0.003983808
fit12;42;64.347699165;0.234296069;oel;2549;0.7;0.003469781
fit12;42;67.914216995;0.238486275;oel;3963;0.65;0.004240789
fit12;42;88.071446419;0.284326166;oel;1831;0.66;0.007325458
fit12;42;89.13290596;0.209904879;oel;3718;0.64;0.002056251
fit12;42;102.430019379;0.22924903;oel;1622;0.64;0.002570224
fit12;42;108.19040298499999;0.233253077;oel;3579;0.64;0.003341201
fit12;43;0.008090973000001611;0.31107682;oel;1166;0.59;0.00295557
fit12;43;0.27455520600000227;0.334739894;oel;1158;0.68;0.005268508
fit12;43;90.027093887;0.251607299;oel;2315;0.71;0.004755029
fit12;43;96.751720428;0.232670486;oel;2354;0.64;0.003469804
fit12;43;118.656238556;0.281742334;oel;1061;0.63;0.006168729
fit12;43;127.799972534;0.228796944;oel;2587;0.66;0.003341231
fit12;43;133.86214447;0.209485963;oel;3380;0.64;0.002056159
fit12;43;134.94545745800002;0.299873978;oel;1827;0.65;0.007839171
fit12;43;136.389846802;0.262218237;oel;2786;0.57;0.003469807
fit12;43;138.57169342;0.199065253;oel;3942;0.67;0.002056221
fit12;44;3.917114257999998;0.527867317;oel;2897;0.6;0.027244419
fit12;44;4.155914306999989;0.39121601;oel;2888;0.62;0.014264735
fit12;44;27.142814635999997;0.201858521;oel;1502;0.66;0.002313153
fit12;44;35.853351593;0.217946216;oel;3097;0.66;0.002313232
fit12;44;48.075868607000004;0.276403368;oel;791;0.63;0.004497928
fit12;44;105.77624321;0.268007368;oel;1118;0.7;0.004112272
fit12;44;116.985393524;0.240642652;oel;1544;0.62;0.003469549
fit12;44;117.09906768799999;0.266349256;oel;1532;0.63;0.003855176
fit12;44;118.51996994000001;0.222579241;oel;3123;0.64;0.002570226
fit12;44;119.06536865199999;0.222213253;oel;3127;0.68;0.002827099
fit12;44;122.962146759;0.478747517;oel;488;0.57;0.00938121
fit12;44;130.966094971;0.259826362;oel;3232;0.62;0.004112186
fit12;44;134.39516449;0.339419156;oel;3478;0.64;0.011308551
fit12;44;136.701080322;0.223054424;oel;915;0.66;0.002570105
fit12;45;5.068210602000001;0.323128313;oel;3539;0.65;0.007582077
fit12;45;12.118515015;0.257316381;oel;2630;0.67;0.003084508
fit12;45;35.886304855;0.236019313;oel;2733;0.69;0.003084387
fit12;45;41.436889648000005;0.282506853;oel;3014;0.62;0.005911761
fit12;45;45.853977203;0.380001217;oel;2239;0.66;0.017863084
fit12;45;56.480466366;0.276402682;oel;3843;0.6;0.003983913
fit12;45;60.058140997;0.288699329;oel;1482;0.63;0.005012043
fit12;45;63.118311405;0.23125799;oel;3571;0.63;0.002955822
fit12;45;64.149216175;0.234736085;oel;3558;0.71;0.003341304
fit12;45;71.050372124;0.19381614;oel;3970;0.67;0.002056205
fit12;45;91.348945618;0.243936211;oel;1108;0.71;0.004755224
fit12;45;93.557201385;0.252319336;oel;744;0.63;0.002827265
fit12;45;98.216983795;0.32460013;oel;4057;0.66;0.010409675
fit12;47;138.48828887899998;0.237522855;oel;3955;0.63;0.003084305
fit12;47;138.707702637;0.275036603;oel;883;0.64;0.004754724
fit12;47;139.426269531;0.298548579;oel;879;0.62;0.004497778
fit12;47;139.922477722;0.26241976;oel;876;0.6;0.003469734
fit12;48;3.5961914060000026;0.367809415;oel;2908;0.58;0.006425656
fit12;48;4.4233093259999805;0.231252164;oel;2930;0.65;0.003855398
fit12;48;5.7980194090000055;0.899300039;oel;1864;0.58;0.252910584
fit12;48;7.119636536000002;0.25577271;oel;3466;0.69;0.003855404
fit13;1;0.07734039299998585;0.476162434;gas_90;329;0.43;0.010543928
fit13;1;0.9187252810000075;0.311140865;gas_90;395;0.53;0.003086026
fit13;1;1.059930114999986;0.367451727;gas_90;281;0.51;0.00205731
fit13;1;1.2831738280000025;0.476901174;gas_90;381;0.52;0.014401425
fit13;1;1.5492642209999872;0.231299192;gas_90;1375;0.59;0.002443088
fit13;1;1.8330624390000025;0.230927989;gas_90;1474;0.61;0.002057333
fit13;1;71.767566948;0.262265772;gas_90;155;0.61;0.002057367
fit13;1;118.472138672;0.262437999;gas_90;1128;0.61;0.003343318
fit13;1;135.93204620400002;0.624322891;gas_90;925;0.4;0.005014736
fit13;1;136.664410858;0.454348087;gas_90;978;0.43;0.00347171
fit13;1;137.333443909;0.32297501;gas_90;1097;0.53;0.004886141
fit13;1;137.934251099;0.859539151;gas_90;1710;0.34;0.009772249
fit13;1;138.345185547;0.343431473;gas_90;1608;0.5;0.004114491
fit13;1;138.539063721;0.468064785;gas_90;1931;0.5;0.002957354
fit13;1;138.836114197;0.564308643;gas_90;2044;0.44;0.004243065
fit13;1;138.929780273;0.332220703;gas_90;2016;0.49;0.002957451
fit13;1;139.255166321;0.403178841;gas_90;2137;0.48;0.004628954
fit13;1;139.6602948;0.397429138;gas_90;1330;0.52;0.003086168
fit13;2;1.517149658000001;0.996767819;gas_90;149;0.45;0.039990239
fit13;2;139.903959961;0.415958673;gas_90;387;0.53;0.012858421
fit13;3;138.010953217;0.311140269;gas_90;276;0.59;0.00411432
fit13;6;6.9259173579999995;0.302984655;gas_90;1104;0.53;0.002185782
fit13;6;11.687720032000001;0.231299818;gas_90;2307;0.67;0.002185785
fit13;7;130.800137787;0.399504006;gas_90;1340;0.46;0.003471827
fit13;7;134.660737305;0.324041992;gas_90;1705;0.52;0.002185784
fit13;8;2.7323291020000013;0.370963693;gas_90;2261;0.58;0.008872127
fit13;8;3.136061400999999;0.838633955;gas_90;2556;0.52;0.0833221
fit13;8;5.755629272;0.469844162;gas_90;2100;0.49;0.005786326
fit13;8;5.792360991999999;0.34920904;gas_90;2150;0.52;0.007329231
fit13;8;10.663748474000002;0.397429138;gas_90;1362;0.48;0.003214802
fit13;8;10.895052643;0.356900871;gas_90;861;0.51;0.002700123
fit13;8;12.122999878000002;0.298602581;gas_90;1780;0.5;0.002314474
fit13;8;81.229197235;0.410047501;gas_90;449;0.49;0.002828761
fit13;8;116.717108459;0.364038557;gas_90;1921;0.5;0.002057352
fit13;9;3.629952698000011;0.410047263;gas_90;1996;0.5;0.002700243
fit13;9;132.551808624;0.675288796;gas_90;2162;0.35;0.012215308
fit13;9;136.788579254;1.52878356;gas_90;99;0.51;0.377907068
fit13;9;139.094338684;0.660038173;gas_90;1892;0.58;0.050276343
fit13;9;139.190400391;0.356900871;gas_90;2064;0.6;0.006943931
fit13;9;139.29136016799998;0.282154381;gas_90;1939;0.58;0.004757187
fit13;9;139.577241211;0.428277165;gas_90;1803;0.59;0.019801617
fit13;9;139.674500732;0.827824652;gas_90;2045;0.47;0.032403074
fit13;11;127.517812042;0.237007096;gas_90;2335;0.66;0.002571454
fit13;11;132.63126495400002;0.271805674;gas_90;969;0.57;0.0020574
fit13;11;132.912400513;0.661014855;gas_90;657;0.37;0.010801123
fit13;11;137.969235687;0.276454568;gas_90;1301;0.6;0.003471552
fit13;11;138.268582611;0.545798659;gas_90;59;0.56;0.030602716
fit13;11;138.302144318;0.276454568;gas_90;2481;0.61;0.002057465
fit13;11;138.502179413;0.237007096;gas_90;2490;0.59;0.002057139
fit13;11;139.62488678;1.152072668;gas_90;216;0.39;0.074321508
fit13;11;139.758355408;0.276454568;gas_90;1165;0.57;0.003086172
fit13;11;139.79446533200002;0.557033539;gas_90;1243;0.47;0.018515533
fit13;11;139.81352356000002;0.545953274;gas_90;1183;0.53;0.011701842
fit13;11;139.833192139;0.357988507;gas_90;1294;0.57;0.005014874
fit13;12;1.5121295169999982;0.509416521;gas_90;215;0.6;0.030988328
fit13;12;1.877131194999997;0.29431963;gas_90;755;0.57;0.003471958
fit13;12;3.534647675000002;0.413794547;gas_90;1304;0.51;0.008486231
fit13;15;135.12330368;1.588109493;gas_90;1769;0.28;0.073163025
fit13;16;4.476294250000002;0.413686067;gas_90;1578;0.55;0.0114438
fit13;16;5.335871429000001;0.289947689;gas_90;1857;0.59;0.003600254
fit13;17;0.7159741209999879;0.357215255;gas_90;2530;0.52;0.005143397
fit13;17;0.7418606570000179;0.339330912;gas_90;2460;0.5;0.002314475
fit13;17;1.0290921019999928;0.311348855;gas_90;2462;0.5;0.002057309
fit13;17;135.481370239;1.097724557;gas_90;2107;0.33;0.033174992
fit13;17;135.770070343;0.51919663;gas_90;2036;0.43;0.005400772
fit13;17;135.940125732;0.323186398;gas_90;2114;0.5;0.002828754
fit13;18;4.195723266999998;3.088660955;gas_90;93;0.25;1.472288847
fit13;18;4.646624297999999;0.297640771;gas_90;2302;0.5;0.002186023
fit13;18;5.075285645000001;0.257372767;gas_90;665;0.54;0.002571854
fit13;18;5.112093657999999;0.686503112;gas_90;2452;0.38;0.007071992
fit13;18;5.14943573;0.251059473;gas_90;843;0.59;0.003086199
fit13;18;5.771414489999998;0.410046786;gas_90;2567;0.54;0.002957219
fit13;18;138.681509705;0.276451439;gas_90;526;0.53;0.002057372
fit13;18;139.151037903;0.327516139;gas_90;361;0.49;0.002443119
fit13;18;139.244269104;0.607781708;gas_90;22;0.43;0.005657609
fit13;18;139.249335022;1.069512129;gas_90;2492;0.35;0.040632516
fit13;18;139.570379944;0.259873897;gas_90;284;0.59;0.002057329
fit13;19;0.8469479369999817;3.388979435;gas_90;1678;0.27;1.688306093
fit13;19;1.3247082519999935;0.487994343;gas_90;810;0.43;0.009129439
fit13;19;1.3993389890000003;0.618174314;gas_90;785;0.44;0.018901762
fit13;19;134.76334884599999;0.252365112;gas_90;977;0.64;0.002442888
fit13;19;135.15980270400001;2.195224762;gas_90;1064;0.25;0.504562378
fit13;20;4.183474273999998;0.257371008;gas_90;2010;0.61;0.00257179
fit13;20;5.405798644999997;0.419263482;gas_90;1251;0.5;0.002057153
fit13;20;5.888628693000001;0.342328519;gas_90;1241;0.53;0.004500656
fit13;20;138.503302307;0.359024227;gas_90;1352;0.52;0.006686406
fit13;20;138.80555603;0.566565871;gas_90;1008;0.37;0.009000776
fit13;21;0.7664349369999854;2.167955637;gas_90;1839;0.38;1.101963758
fit13;21;134.766602783;2.317358494;gas_90;1299;0.4;1.677375317
fit13;21;135.01976898200002;0.289951026;gas_90;1763;0.53;0.002057454
fit13;21;138.025159149;0.337423176;gas_90;1853;0.47;0.002828911
fit13;21;138.086999207;0.777030408;gas_90;1901;0.43;0.054519825
fit13;21;138.12620666499998;0.448392838;gas_90;1911;0.56;0.015430409
fit13;21;138.501130371;0.279040992;gas_90;544;0.57;0.002314352
fit13;21;139.150323181;0.468071789;gas_90;1006;0.62;0.018644901
fit13;22;138.696150513;0.506228626;gas_90;1616;0.45;0.01735872
fit13;23;1.5638516239999944;0.566749811;gas_90;1748;0.5;0.031502854
fit13;23;1.6260311890000025;0.513326943;gas_90;1674;0.47;0.011058227
fit13;23;1.6590435790000129;0.357990801;gas_90;1698;0.49;0.003857512
fit13;23;1.9592678829999954;0.249058351;gas_90;1732;0.59;0.002443076
fit13;23;2.1742413329999977;0.351328462;gas_90;1727;0.49;0.004371871
fit13;23;133.647256165;0.319223046;gas_90;268;0.5;0.002057408
fit13;23;136.732732086;0.457059234;gas_90;955;0.57;0.020445377
fit13;24;2.1165530399999994;0.289947689;gas_90;1721;0.5;0.002185903
fit13;24;138.869772644;0.548284709;gas_90;1812;0.44;0.007200656
fit13;24;139.078062744;0.370903194;gas_90;1783;0.49;0.008357944
fit13;24;139.263067932;0.642912447;gas_90;1785;0.32;0.010415256
fit13;24;139.28289672900002;0.255451888;gas_90;1802;0.53;0.002057364
fit13;25;0.6587460329999999;1.446218729;gas_90;2042;0.4;0.165616319
fit13;25;0.7958462519999898;0.391144931;gas_90;1983;0.48;0.007329263
fit13;25;0.8196194459999901;1.247785568;gas_90;2019;0.27;0.061591569
fit13;25;1.1113980100000163;0.310430139;gas_90;1909;0.46;0.003600358
fit13;25;137.350262909;0.522101104;gas_90;1696;0.44;0.00552897
fit13;25;137.532067566;0.311139315;gas_90;2147;0.54;0.002314561
fit13;25;137.612805634;1.879602432;gas_90;1424;0.24;0.329689056
fit13;25;137.800824432;0.414620906;gas_90;2094;0.44;0.004628837
fit13;26;3.787634582999999;0.591142476;gas_90;2024;0.38;0.015044367
fit13;27;135.53092315700002;0.349205345;gas_90;220;0.47;0.002957389
fit13;27;135.709279327;0.276458055;gas_90;140;0.57;0.002443239
fit13;27;135.997739105;0.982608736;gas_90;2549;0.4;0.093738936
fit13;27;136.056073456;0.497104555;gas_90;2230;0.45;0.003471858
fit13;27;136.121644287;0.257364273;gas_90;2266;0.58;0.002828811
fit13;27;136.245507507;2.066447496;gas_90;1708;0.23;0.281600654
fit13;28;1.133017272999993;0.353374273;gas_90;1256;0.59;0.006300912
fit13;28;1.400778502999998;0.80441606;gas_90;1454;0.4;0.026744708
fit13;28;1.8366954039999968;0.339330077;gas_90;1518;0.56;0.007072059
fit13;29;137.646840363;0.434188783;gas_90;1544;0.54;0.009900617
fit13;30;1.6348902889999977;1.075936198;gas_90;1860;0.41;0.113925382
fit13;32;2.1396510309999996;0.524535954;gas_90;2251;0.48;0.00295749
fit13;32;2.249495238999998;0.416210473;gas_90;2263;0.5;0.002699989
fit13;32;2.369204253999996;0.681862414;gas_90;2246;0.4;0.01015825
fit13;32;2.3831774900000013;0.529368043;gas_90;2181;0.44;0.004243509
fit13;32;2.450987548999997;0.363588721;gas_90;2091;0.53;0.004243336
fit13;32;2.7360942079999973;0.307015151;gas_90;2102;0.5;0.002700382
fit13;32;4.087473601999996;0.333951533;gas_90;1419;0.51;0.00244322
fit13;32;139.876936646;0.443297833;gas_90;2365;0.51;0.008229492
fit13;32;139.988760681;0.927939177;gas_90;2337;0.45;0.072392747
fit13;33;137.363595276;0.376039207;gas_90;39;0.51;0.005143545
fit13;33;137.635995178;0.861012697;gas_90;197;0.39;0.033046432
fit13;33;137.690442352;0.344141006;gas_90;537;0.53;0.003728947
fit13;33;137.868130951;1.277114391;gas_90;2265;0.39;0.174101919
fit13;34;3.8192050170000016;0.234975368;gas_90;1723;0.59;0.00231461
fit13;34;3.929426880000001;0.483807981;gas_90;1840;0.46;0.005400462
fit13;34;4.291269989;0.358473092;gas_90;1664;0.45;0.004371787
fit13;34;4.4171473689999985;0.610916495;gas_90;2047;0.4;0.016844586
fit13;34;4.505953521999999;0.276448637;gas_90;1638;0.65;0.002828776
fit13;34;4.585417479999997;0.567268312;gas_90;1994;0.37;0.012344233
fit13;34;138.26561615;0.388932765;gas_90;290;0.5;0.002314509
fit13;34;138.76933929400002;1.192946672;gas_90;2419;0.43;0.244695306
fit13;35;1.5675518799999963;0.575865984;gas_90;330;0.41;0.006814973
fit13;35;1.7003948969999954;0.221926406;gas_90;452;0.64;0.002057348
fit13;35;1.7051632689999963;0.558806062;gas_90;376;0.45;0.015944429
fit13;35;135.652840881;0.340673178;gas_90;2029;0.52;0.002185947
fit13;35;136.066212921;0.80874896;gas_90;1800;0.5;0.073549479
fit13;35;136.474602966;1.09384203;gas_90;1900;0.4;0.102095671
fit13;35;136.781148224;0.544027805;gas_90;2119;0.52;0.021988194
fit13;35;137.015378265;0.70134449;gas_90;2113;0.53;0.031503618
fit13;36;138.53676483200002;0.664847255;gas_90;551;0.52;0.050790779
fit13;36;139.800528259;0.564313054;gas_90;2451;0.51;0.011958334
fit13;37;131.183972626;0.416221559;gas_90;1603;0.5;0.002057228
fit13;38;2.0763652039999982;0.651356578;gas_90;801;0.57;0.059920065
fit13;38;3.155562134;0.694226563;gas_90;2203;0.49;0.045648381
fit13;38;3.388373107999996;0.372635573;gas_90;2223;0.53;0.002700324
fit13;38;3.4850909419999994;0.342324853;gas_90;2212;0.51;0.003728841
fit13;41;3.6418087769999943;1.821236134;gas_90;1261;0.44;0.372765213
fit13;41;133.82567337;0.276448995;gas_90;513;0.64;0.002442963
fit13;43;0.06916931199998544;0.2511805;gas_90;88;0.55;0.002185908
fit13;44;139.51364013699998;0.838534355;gas_90;70;0.52;0.068277918
fit13;44;139.891379089;0.510748804;gas_90;135;0.57;0.030603223
fit13;45;79.15184429199999;0.368184417;gas_90;1794;0.47;0.00244308
fit13;45;83.19215992;0.278402954;gas_90;502;0.51;0.002443047
fit13;45;137.921700745;0.231296286;gas_90;1522;0.59;0.002314675
fit14;1;0.3595126339999979;0.759588182;gas_80;834;0.39;0.031888787
fit14;1;0.4719317629999864;0.91948688;gas_80;898;0.34;0.037546508
fit14;1;0.9432833859999903;0.294306308;gas_80;909;0.6;0.003728985
fit14;1;1.2273867799999891;0.935744226;gas_80;907;0.42;0.060691521
fit14;1;1.4573672489999865;0.479976892;gas_80;319;0.5;0.010029579
fit14;1;1.9026416019999886;0.335128456;gas_80;551;0.57;0.005786303
fit14;1;2.3528292849999843;0.280347675;gas_80;639;0.56;0.003343181
fit14;1;2.3903277590000016;0.312566936;gas_80;422;0.53;0.002185913
fit14;1;2.6081546020000133;0.255820692;gas_80;837;0.57;0.002314499
fit14;1;3.018295593000005;0.365784347;gas_80;527;0.54;0.003471774
fit14;1;4.2586901859999955;0.673736632;gas_80;239;0.44;0.02211649
fit14;1;4.716598815999987;0.774021924;gas_80;259;0.44;0.050790709
fit14;1;136.71979553199998;0.342341304;gas_80;218;0.52;0.002314421
fit14;1;137.386482544;0.289164692;gas_80;529;0.54;0.002571736
fit14;1;137.773727722;0.529365599;gas_80;605;0.47;0.003728958
fit14;1;138.06367523199998;0.770449221;gas_80;643;0.38;0.007072132
fit14;1;138.213829346;0.384819657;gas_80;747;0.52;0.003986062
fit14;1;138.559349365;0.514726281;gas_80;641;0.48;0.003600441
fit14;1;138.67971832299997;0.311442167;gas_80;371;0.54;0.002443169
fit14;1;138.762993164;0.386312693;gas_80;389;0.47;0.002828864
fit14;1;138.792122192;0.353317261;gas_80;431;0.49;0.002443084
fit14;1;139.13979370099997;0.530033469;gas_80;916;0.41;0.00488614
fit14;1;139.239563293;0.387682676;gas_80;1260;0.48;0.002571665
fit14;1;139.69498474099998;0.636457026;gas_80;32;0.4;0.004629193
fit14;1;139.855850525;0.514725924;gas_80;227;0.44;0.00308589
fit14;1;139.976112671;0.352540374;gas_80;956;0.53;0.00282888
fit14;7;5.011894530999996;0.319222748;gas_80;703;0.47;0.00205731
fit14;7;134.252052612;0.353618056;gas_80;865;0.56;0.006686654
fit14;7;135.214237518;0.257361472;gas_80;1097;0.65;0.003086088
fit14;7;135.28604538;0.413145363;gas_80;860;0.61;0.01581654
fit14;8;135.853500061;0.552908897;gas_80;472;0.46;0.013372689
fit14;8;136.029319458;0.444460481;gas_80;64;0.57;0.0196734
fit14;9;1.759849853999981;0.897192657;gas_80;1246;0.49;0.13912797
fit14;9;3.893501587000003;0.399039507;gas_80;582;0.49;0.010543928
fit14;9;3.923256225999978;1.086104512;gas_80;928;0.55;0.306029916
fit14;9;4.251365966999998;0.376138628;gas_80;766;0.62;0.011444007
fit14;9;4.681724853999981;0.4341892;gas_80;184;0.5;0.00321453
fit14;9;5.333786315999987;0.338586301;gas_80;619;0.55;0.002314514
fit14;10;5.334582977000004;0.289959162;gas_80;1247;0.52;0.00244314
fit14;11;1.0373843379999812;0.329338372;gas_80;212;0.57;0.005014806
fit14;11;1.5808032229999753;1.054494619;gas_80;230;0.41;0.147871584
fit14;12;134.469680481;0.307018459;gas_80;1111;0.54;0.00244307
fit14;12;135.977683716;0.459834278;gas_80;57;0.42;0.005271959
fit14;12;136.279861145;0.359482586;gas_80;1198;0.54;0.004243292
fit14;12;137.32259338400002;0.338585019;gas_80;276;0.52;0.003600362
fit14;15;135.11292678799998;0.301785678;gas_80;106;0.52;0.003086039
fit14;15;135.73733550999998;0.997599781;gas_80;1131;0.41;0.106338963
fit14;15;135.93090087899998;0.237079263;gas_80;787;0.67;0.003214409
fit14;15;136.680839844;0.662254632;gas_80;432;0.5;0.044747598
fit14;16;0.3833081050000118;0.507252812;gas_80;361;0.5;0.014787547
fit14;16;0.7362133790000058;0.312104553;gas_80;884;0.54;0.005271727
fit14;16;0.9393994140000075;0.371950597;gas_80;516;0.48;0.005786171
fit14;16;2.3341290280000067;0.276453525;gas_80;583;0.57;0.002571435
fit14;16;137.066665344;0.7102229;gas_80;951;0.46;0.003214651
fit14;16;137.26311462400002;0.503944099;gas_80;929;0.42;0.00668639
fit14;16;137.32952087400002;0.41004622;gas_80;1029;0.5;0.002057357
fit14;16;137.386680298;0.377708733;gas_80;948;0.44;0.005143397
fit14;16;137.568153076;0.327230215;gas_80;976;0.53;0.00295743
fit14;16;137.696998291;0.320088893;gas_80;1011;0.53;0.002057337
fit14;16;137.783759766;1.482508063;gas_80;1231;0.2;0.159058601
fit14;16;137.921348267;0.917137623;gas_80;886;0.28;0.024559513
fit14;16;137.93791931200002;0.370491594;gas_80;1054;0.57;0.007972232
fit14;16;138.150954895;0.313210994;gas_80;944;0.48;0.002957447
fit14;17;2.809486693999986;1.829618216;gas_80;1015;0.31;0.162401542
fit14;17;136.004364319;0.428281218;gas_80;838;0.39;0.005657805
fit14;17;136.319732971;0.288749039;gas_80;11;0.51;0.002443184
fit14;17;136.392753906;0.274437934;gas_80;1191;0.51;0.002700185
fit14;17;136.508056946;0.654704273;gas_80;1010;0.36;0.012987065
fit14;17;136.612381287;0.276453882;gas_80;1068;0.57;0.002443271
fit14;17;136.84947998;0.309114486;gas_80;1106;0.57;0.002314568
fit14;18;3.284164124;0.437116355;gas_80;270;0.47;0.00385749
fit14;18;3.3844677730000114;0.276452988;gas_80;299;0.52;0.002314649
fit14;18;3.8859402470000077;1.706511736;gas_80;880;0.23;0.176545009
fit14;18;137.081184082;0.609874845;gas_80;156;0.36;0.013244108
fit14;18;137.377677612;0.933564365;gas_80;217;0.39;0.068921179
fit14;18;137.458312683;0.323184609;gas_80;133;0.53;0.00218591
fit14;18;137.834045105;0.32539475;gas_80;164;0.54;0.002443094
fit14;20;1.6226803590000003;0.595067561;gas_80;1135;0.47;0.019287322
fit14;20;1.7852551270000134;0.566239476;gas_80;350;0.58;0.033688501
fit14;20;1.886138611000007;0.445772111;gas_80;1263;0.45;0.005657688
fit14;20;2.135818176000001;0.338586748;gas_80;1100;0.48;0.003600186
fit14;20;2.1424557500000105;0.358481199;gas_80;1189;0.44;0.002957367
fit14;20;2.174773865000006;0.679741144;gas_80;836;0.4;0.02173024
fit14;20;2.4524914550000005;0.3241795;gas_80;295;0.59;0.005657934
fit14;20;2.760703735000007;0.247272685;gas_80;688;0.61;0.002057469
fit14;20;2.866256409000002;1.887189984;gas_80;745;0.22;0.249966368
fit14;20;2.9370190430000065;0.384927213;gas_80;974;0.44;0.004886326
fit14;20;3.1181179810000117;0.31922245;gas_80;110;0.54;0.002314356
fit14;20;139.27477996800002;0.337119937;gas_80;892;0.53;0.0027003
fit14;20;139.403754883;0.3162359;gas_80;822;0.49;0.00321456
fit14;20;139.45500915500003;0.724194586;gas_80;883;0.42;0.029702883
fit14;20;139.674621277;0.922163069;gas_80;568;0.46;0.10080988
fit14;21;136.710052795;1.190173984;gas_80;877;0.53;0.364663988
fit14;21;137.52326995800001;0.725497186;gas_80;408;0.5;0.037160508
fit14;21;137.899627991;0.374998182;gas_80;710;0.62;0.011572252
fit14;21;138.374893494;0.91142112;gas_80;208;0.55;0.140285105
fit14;21;138.990005798;0.262250304;gas_80;181;0.47;0.002057401
fit14;21;139.502052612;0.284791827;gas_80;463;0.5;0.002314625
fit14;21;139.578110046;0.457654774;gas_80;926;0.36;0.009901159
fit14;22;0.5359188840000115;1.725718737;gas_80;689;0.28;0.218333736
fit14;22;0.785911255000002;0.411992997;gas_80;828;0.48;0.004886348
fit14;22;1.0669934080000019;0.418387711;gas_80;897;0.55;0.00964411
fit14;22;1.1004330440000132;0.266395897;gas_80;932;0.67;0.002957458
fit14;22;139.35840576200002;0.561250091;gas_80;1086;0.52;0.023402255
fit14;22;139.633323364;0.262267232;gas_80;18;0.59;0.002057374
fit14;23;137.596290894;0.311139494;gas_80;508;0.52;0.002185999
fit14;23;137.684379883;0.371165723;gas_80;595;0.44;0.00270031
fit14;23;137.964111633;0.353314549;gas_80;1180;0.54;0.0033432
fit14;23;138.02461273199998;0.404502809;gas_80;454;0.47;0.00295733
fit14;24;1.9291531370000001;1.445584655;gas_80;902;0.27;0.252153844
fit14;24;2.0718914790000014;0.364564717;gas_80;421;0.48;0.005014558
fit14;24;18.996886902000007;0.225726485;gas_80;1020;0.64;0.002185905
fit14;25;0.48303253199998153;0.254135311;gas_80;338;0.59;0.002314511
fit14;25;0.6095431519999863;0.306678534;gas_80;340;0.48;0.002443083
fit14;26;3.3033444210000056;0.281323224;gas_80;862;0.58;0.004886154
fit14;26;139.681014709;0.911319196;gas_80;235;0.45;0.060820166
fit14;27;4.083732909999981;0.367450923;gas_80;1197;0.5;0.002957442
fit14;27;4.314941710999989;0.519679129;gas_80;1186;0.44;0.007072104
fit14;27;4.452034301999987;0.333390474;gas_80;1190;0.51;0.002443061
fit14;28;135.450370483;1.012693524;gas_80;1241;0.37;0.067763664
fit14;28;135.50346344000002;0.316059798;gas_80;1232;0.48;0.003343245
fit14;28;136.41548126200001;0.276452482;gas_80;6;0.59;0.003214604
fit14;29;138.314544983;0.443592191;gas_80;549;0.45;0.006172072
fit14;29;138.776626892;0.260218352;gas_80;169;0.56;0.002571665
fit14;30;1.7480694580000034;0.331218541;gas_80;991;0.51;0.004372103
fit14;30;1.9577175900000015;0.234338939;gas_80;845;0.57;0.002185853
fit14;30;2.108588867000009;0.277540743;gas_80;797;0.54;0.003085837
fit14;30;2.2040097050000043;0.517198682;gas_80;1036;0.42;0.003729074
fit14;30;2.2863308720000077;1.528052926;gas_80;844;0.39;0.32068947
fit14;30;2.3652264400000007;0.262265414;gas_80;692;0.55;0.002185954
fit14;31;1.4960559079999882;0.307014763;gas_80;1229;0.59;0.004114679
fit14;31;138.217575378;0.289950013;gas_80;981;0.52;0.002186006
fit14;31;138.416961975;0.232595876;gas_80;1256;0.57;0.00231446
fit14;31;138.606254883;0.262270004;gas_80;939;0.57;0.002185757
fit14;32;0.5219570920000081;0.255818427;gas_80;436;0.57;0.002057286
fit14;33;0.2293017579999912;0.246706143;gas_80;565;0.54;0.002957467
fit14;33;0.9430163569999763;0.693891108;gas_80;168;0.4;0.020573441
fit14;33;4.532295531999978;0.273444027;gas_80;635;0.54;0.002571668
fit14;33;137.136345215;0.323068798;gas_80;1037;0.53;0.003729029
fit14;33;139.018654175;1.258787274;gas_80;584;0.28;0.074321799
fit14;33;139.227264709;0.370901644;gas_80;1177;0.51;0.003600191
fit14;33;139.379150696;1.438309073;gas_80;1181;0.25;0.156101182
fit14;33;139.535629578;0.476160616;gas_80;113;0.53;0.005271643
fit14;34;0.5055233760000135;0.847589076;gas_80;298;0.42;0.040117677
fit14;34;136.325492554;0.302965671;gas_80;655;0.57;0.00372898
fit14;34;138.856628113;0.289945692;gas_80;507;0.49;0.003343185
fit14;34;139.18793457;1.318119645;gas_80;256;0.46;0.205476776
fit14;35;0.33341247599997814;0.868375897;gas_80;598;0.56;0.078179091
fit14;35;0.6551058960000091;0.277306378;gas_80;701;0.55;0.004243287
fit14;35;0.9945452879999834;0.470389485;gas_80;559;0.41;0.00630061
fit14;35;1.0375521849999814;0.240683988;gas_80;645;0.57;0.002314526
fit14;35;1.1120837400000028;0.500527918;gas_80;699;0.52;0.017873164
fit14;35;5.835235900999976;0.363370717;gas_80;671;0.53;0.003471738
fit14;39;0.7296984859999895;0.462597877;gas_80;1115;0.55;0.018773321
fit14;39;0.9182818599999791;0.476790816;gas_80;1000;0.54;0.011315393
fit14;39;1.5236437990000127;0.743519783;gas_80;1101;0.51;0.054391317
fit14;39;1.5271685789999765;0.233300924;gas_80;987;0.64;0.002443073
fit14;39;2.4766543579999905;0.522492945;gas_80;815;0.47;0.009000763
fit14;39;4.928436583999996;0.374596179;gas_80;1025;0.5;0.002185909
fit14;39;5.276253051999987;0.367452383;gas_80;955;0.57;0.003986142
fit14;39;136.375580139;0.46534282;gas_80;278;0.42;0.004500644
fit14;39;136.47118408199998;0.733407676;gas_80;445;0.36;0.011700924
fit14;39;136.649414368;0.342328101;gas_80;613;0.53;0.002185995
fit14;39;137.147339172;0.319224238;gas_80;846;0.56;0.002443079
fit14;39;137.34516937299998;1.322757602;gas_80;488;0.42;0.169731915
fit14;40;3.4074093630000135;0.884241104;gas_80;733;0.6;0.161501706
fit14;40;138.78683441200002;1.310091376;gas_80;1152;0.47;0.134241566
fit14;40;138.925384216;0.311139882;gas_80;1250;0.64;0.002443093
fit14;41;0.7279360960000076;0.396750033;gas_80;707;0.57;0.012986987
fit14;41;2.521248168999989;0.264454424;gas_80;998;0.54;0.003214642
fit14;42;138.136718445;2.073715687;gas_80;401;0.47;0.362734795
fit14;42;138.454345398;0.384817719;gas_80;876;0.58;0.011443792
fit14;43;0.2801898189999861;0.558917344;gas_80;785;0.48;0.013501267
fit14;43;0.7509768680000093;0.247264311;gas_80;957;0.61;0.00205736
fit14;44;0.9756619260000008;0.364793003;gas_80;264;0.62;0.010672762
fit14;44;1.1748120120000038;0.437158823;gas_80;180;0.55;0.009000539
fit14;45;139.448486633;0.585822046;gas_80;267;0.62;0.056191519
fit14;45;139.583595581;0.214143977;gas_80;281;0.61;0.002057514
fit14;45;139.703544922;0.407533288;gas_80;377;0.56;0.011572105
fit15;1;0.35151824999999803;0.713801026;gas_70;356;0.44;0.003857459
fit15;1;0.6962371829999938;0.314901441;gas_70;268;0.58;0.004371836
fit15;1;1.0361267090000013;0.459831804;gas_70;374;0.46;0.003214581
fit15;1;1.3519302369999764;0.300500304;gas_70;270;0.49;0.002314521
fit15;1;1.480737304999991;0.276452303;gas_70;593;0.57;0.002314537
fit15;1;1.8830886840000005;0.695511997;gas_70;353;0.51;0.029317152
fit15;1;2.6686874389999957;0.809181988;gas_70;388;0.47;0.044618629
fit15;1;2.798478698999986;0.468538225;gas_70;10;0.6;0.019930433
fit15;1;3.0084091189999924;0.342471004;gas_70;53;0.65;0.009515269
fit15;1;3.496110535000014;0.512442589;gas_70;661;0.56;0.017616052
fit15;1;3.6336379999999906;0.226696491;gas_70;82;0.62;0.002314517
fit15;1;3.6836334230000034;0.378005236;gas_70;88;0.6;0.013372715
fit15;1;3.8745742799999903;0.276453882;gas_70;83;0.6;0.003728881
fit15;1;14.05906066899999;0.251101524;gas_70;60;0.53;0.003471752
fit15;1;16.118577575999993;0.231300607;gas_70;162;0.58;0.002700198
fit15;1;24.66469726599999;0.262701899;gas_70;85;0.64;0.003600323
fit15;1;26.426335906999995;0.214139476;gas_70;510;0.64;0.002443106
fit15;1;27.695485687;0.214139476;gas_70;535;0.64;0.002185918
fit15;1;30.322057342999997;0.311253339;gas_70;182;0.59;0.003600273
fit15;1;35.59554061899999;0.419263273;gas_70;609;0.51;0.002057364
fit15;1;55.62287864699999;0.275769979;gas_70;383;0.57;0.003471709
fit15;1;78.120783663;0.301101685;gas_70;244;0.51;0.00205733
fit15;1;80.898179574;0.219417647;gas_70;362;0.61;0.002185949
fit15;1;97.591134644;0.36745435;gas_70;348;0.53;0.002185982
fit15;1;105.95382652299999;0.247268021;gas_70;89;0.64;0.002314454
fit15;1;128.991815186;0.214137033;gas_70;557;0.59;0.00270008
fit15;1;130.816964722;0.266396999;gas_70;9;0.61;0.003214777
fit15;1;133.59187851;0.244914144;gas_70;369;0.58;0.002957486
fit15;1;136.40156326299999;0.84608525;gas_70;480;0.31;0.011701143
fit15;1;136.735036469;0.214141503;gas_70;163;0.61;0.002057285
fit15;1;136.836743927;0.311133772;gas_70;32;0.6;0.003600013
fit15;1;136.838792419;0.370902151;gas_70;256;0.57;0.005143371
fit15;1;137.57575759899999;0.477124482;gas_70;643;0.42;0.008743939
fit15;1;137.61226806599998;0.406929344;gas_70;338;0.49;0.003343141
fit15;1;137.760274506;0.33858332;gas_70;316;0.53;0.002185884
fit15;1;137.775582886;0.445771664;gas_70;321;0.49;0.006815073
fit15;1;137.99054489099998;0.334803134;gas_70;4;0.53;0.002700234
fit15;1;138.040994263;0.66002959;gas_70;409;0.36;0.007715176
fit15;1;138.111482239;0.431250453;gas_70;322;0.48;0.007328951
fit15;1;138.120076752;0.468074262;gas_70;27;0.45;0.007586675
fit15;1;138.138379669;0.337327689;gas_70;454;0.54;0.003214691
fit15;1;138.30484924299998;0.394205838;gas_70;129;0.58;0.009257752
fit15;1;138.548131561;0.65809685;gas_70;485;0.43;0.00462907
fit15;1;138.635400391;0.88681221;gas_70;329;0.32;0.018001886
fit15;1;138.774770355;0.548288226;gas_70;31;0.4;0.006943559
fit15;1;138.816743469;0.326163262;gas_70;115;0.56;0.003085651
fit15;1;139.224404907;0.976111114;gas_70;575;0.38;0.009900966
fit15;1;139.30756149299998;0.410200864;gas_70;234;0.46;0.003857667
fit15;1;139.394242859;0.895798743;gas_70;208;0.32;0.022373408
fit15;1;139.52895889299998;0.58116883;gas_70;377;0.44;0.01427254
fit15;1;139.58922348;0.247271135;gas_70;239;0.59;0.002057444
fit15;1;139.714639282;0.250199884;gas_70;540;0.59;0.002185894
fit15;1;139.866769409;0.478829741;gas_70;153;0.43;0.003729014
fit15;1;139.994939423;0.287118971;gas_70;226;0.53;0.002185573
fit15;2;1.3474449160000077;0.46807158;gas_70;207;0.61;0.017744279
fit15;2;1.7080062870000035;0.233208731;gas_70;194;0.56;0.002442836
fit15;2;2.223913574000008;0.199094728;gas_70;265;0.64;0.00231437
fit15;2;2.832743073000003;0.311242253;gas_70;503;0.6;0.007586677
fit15;2;3.4105628970000055;0.230923712;gas_70;366;0.59;0.002185879
fit15;2;4.311869049000009;0.334803432;gas_70;647;0.6;0.007200943
fit15;2;5.327879333000006;0.342329651;gas_70;642;0.61;0.003857507
fit15;2;55.612968349000006;0.459831506;gas_70;333;0.47;0.002314475
fit15;4;3.913145447000005;0.517199397;gas_70;645;0.43;0.00385779
fit15;5;135.568105316;0.308628172;gas_70;474;0.52;0.002185943
fit15;5;135.980397797;0.357994616;gas_70;602;0.49;0.002443149
fit15;6;89.698963547;0.40692842;gas_70;566;0.5;0.002314512
fit15;7;0.8154693600000087;0.323188484;gas_70;306;0.48;0.002185947
fit15;7;2.071664429000009;0.323187888;gas_70;432;0.53;0.00411472
fit15;7;3.7332550049999895;0.548279166;gas_70;203;0.4;0.00552913
fit15;7;135.01960144;0.274441451;gas_70;40;0.56;0.002571777
fit15;7;135.086068726;0.236272141;gas_70;42;0.59;0.002700134
fit15;7;135.348809814;0.568160176;gas_70;549;0.43;0.009644054
fit15;7;135.40395889299998;0.611741543;gas_70;3;0.5;0.020959847
fit15;7;135.835477448;0.647497237;gas_70;509;0.54;0.032660998
fit15;8;0.6604866030000025;0.257363141;gas_70;592;0.59;0.002571494
fit15;8;5.473776245000003;0.529369891;gas_70;209;0.56;0.019544363
fit15;8;8.392248535000007;0.406928182;gas_70;521;0.51;0.002443137
fit15;8;9.285925293000005;0.730896413;gas_70;590;0.37;0.008615365
fit15;8;13.768278503000005;0.268842846;gas_70;167;0.56;0.002571636
fit15;8;134.542951965;0.482518405;gas_70;232;0.44;0.0029574
fit15;8;134.591719055;0.268140376;gas_70;103;0.51;0.002057329
fit15;8;135.10192718500002;0.367779791;gas_70;159;0.48;0.002185892
fit15;8;135.429876709;0.373354703;gas_70;142;0.45;0.003086018
fit15;8;135.685842896;0.584270835;gas_70;349;0.4;0.005143401
fit15;8;135.806074524;0.419261873;gas_70;151;0.43;0.002957366
fit15;8;136.497167969;0.323108464;gas_70;7;0.5;0.002185939
fit15;8;136.5484375;0.257363141;gas_70;221;0.57;0.002185939
fit15;8;137.234114075;0.371277243;gas_70;51;0.45;0.004114675
fit15;9;1.5401931760000025;0.338997334;gas_70;26;0.48;0.002957438
fit15;9;4.731477355999999;0.395934016;gas_70;431;0.42;0.004500444
fit15;9;5.020547485000009;0.34232825;gas_70;506;0.48;0.002443069
fit15;9;5.326127624999998;0.360451788;gas_70;476;0.5;0.002185928
fit15;9;7.219812011999977;0.370901644;gas_70;426;0.53;0.002057328
fit15;9;8.048944092;0.459833801;gas_70;230;0.45;0.004500452
fit15;9;8.079583739999975;0.517198324;gas_70;241;0.44;0.003728964
fit15;9;8.33677062999999;0.370632946;gas_70;193;0.48;0.00372892
fit15;9;8.808312988000012;0.517195106;gas_70;13;0.45;0.004114716
fit15;9;8.881829834000001;0.434188992;gas_70;421;0.45;0.002957411
fit15;9;9.163026427999995;0.298603386;gas_70;170;0.54;0.002571655
fit15;9;9.240380858999998;0.353314549;gas_70;108;0.43;0.002571655
fit15;9;9.597222899999991;0.276455611;gas_70;70;0.59;0.002443088
fit15;9;9.69686279299998;0.370901883;gas_70;93;0.55;0.002057352
fit15;9;129.308095551;0.406920373;gas_70;38;0.46;0.002314514
fit15;9;131.230176544;0.345614344;gas_70;168;0.45;0.002828897
fit15;9;135.338128662;0.33858332;gas_70;364;0.53;0.004243229
fit15;9;135.39706573499998;0.406926513;gas_70;473;0.52;0.002185803
fit15;9;135.401654816;0.356898695;gas_70;603;0.58;0.002957131
fit15;9;135.42556533799998;0.398597389;gas_70;617;0.52;0.009257916
fit15;9;135.676808929;0.382751077;gas_70;320;0.5;0.005143524
fit15;9;136.306436157;1.546267033;gas_70;257;0.39;0.215506822
fit15;10;0.5445388790000081;0.262269825;gas_70;176;0.61;0.003086046
fit15;10;0.8703826900000067;0.386189252;gas_70;139;0.53;0.005657759
fit15;10;1.0608772280000025;0.302058101;gas_70;6;0.6;0.005272217
fit15;10;1.281328583000004;0.353806823;gas_70;577;0.57;0.005529284
fit15;10;1.6473983760000053;0.236714169;gas_70;131;0.58;0.002828994
fit15;10;1.689608002000007;1.490240812;gas_70;1;0.37;0.171402842
fit15;10;1.9289573670000024;0.434190869;gas_70;164;0.55;0.010415646
fit15;10;1.9954513550000073;0.364670008;gas_70;606;0.59;0.008614978
fit15;10;2.125761414000003;0.242091551;gas_70;149;0.63;0.003214454
fit15;10;9.849878693000008;0.431242764;gas_70;91;0.5;0.002057441
fit15;10;10.480524445000007;0.713801742;gas_70;49;0.37;0.007972355
fit15;10;131.013479614;0.328754067;gas_70;245;0.5;0.003086023
fit15;10;131.82877197300002;0.632431448;gas_70;523;0.4;0.007200641
fit15;10;135.647322083;0.481486857;gas_70;201;0.48;0.002185871
fit15;10;135.704794312;0.557495713;gas_70;346;0.46;0.003600294
fit15;10;137.993406677;0.345607817;gas_70;478;0.48;0.002185937
fit15;11;1.4244094850000124;0.294997811;gas_70;198;0.53;0.003086006
fit15;11;3.2005249019999837;0.56656146;gas_70;313;0.43;0.003986132
fit15;11;4.007463073999986;0.360451519;gas_70;612;0.5;0.002185938
fit15;11;4.588349914999981;0.353314549;gas_70;240;0.51;0.003600402
fit15;11;6.898194885000009;0.517195106;gas_70;428;0.49;0.002828883
fit15;11;7.174645995999981;0.262269258;gas_70;483;0.59;0.002057344
fit15;11;7.476815795999983;0.456148028;gas_70;382;0.44;0.005400528
fit15;11;49.877500153;0.468071789;gas_70;59;0.49;0.002571591
fit15;11;128.412988281;0.340931147;gas_70;98;0.54;0.002314527
fit15;11;129.93367919899998;0.330381751;gas_70;187;0.47;0.00308605
fit15;11;137.72677764899998;0.462481856;gas_70;37;0.57;0.019029882
fit15;11;138.85220870999999;0.365947306;gas_70;601;0.52;0.008614993
fit15;11;138.99956665;0.231294617;gas_70;434;0.57;0.002185954
fit15;11;139.112023926;0.520881534;gas_70;171;0.44;0.007329145
fit15;11;139.472257233;0.443447739;gas_70;624;0.62;0.023530684
fit15;12;0.039606476000003;0.420032173;gas_70;181;0.47;0.003600441
fit15;12;0.3893302920000039;1.798228979;gas_70;544;0.32;0.250866592
fit15;12;1.1759170530000063;0.443361431;gas_70;126;0.44;0.004114908
