Repository: iamgsshetty/AKOS

# AKOS - Acoustic Inspection of Weld Seams

## Dataset
- Dataset created under AKoS project
- Reference: [AKoS-project.de](https://www.akos-projekt.de/index.php/beitraege)
- Dataset used: [Download Link](https://nx21454.your-storageshare.de/s/C5SF9GKQpzHRXfT/authenticate/showShare)

### Dataset Structure
- Organized with folders representing each wall (12 to 23).
- Inside each wall folder, sub-folders for each layer of welding, considering only folders with "pass" written at the end.

## Signal Data Collection
- Collected using Microtech Gefell and SE81 microphones.
- Data is in I32 format.

File: pore_data_fit_eng.csv (part 5 of 17)
wand_ids;layer;postion[mm];diameters[mm];class;pore_ids_ct;sphericity;volume [mm3]
fit15;12;5.788137817000006;0.307018936;gas_70;237;0.59;0.002186047
fit15;12;10.752420807000007;0.298603058;gas_70;113;0.57;0.002057302
fit15;12;130.995451355;0.507247686;gas_70;228;0.46;0.003471693
fit15;12;135.6918396;0.382568598;gas_70;34;0.45;0.003600331
fit15;12;136.062406921;0.37063089;gas_70;297;0.47;0.003214628
fit15;12;137.004858398;0.280051738;gas_70;248;0.59;0.003085985
fit15;12;138.15782012900002;0.289948016;gas_70;380;0.56;0.002700231
fit15;12;138.269560242;2.390433073;gas_70;191;0.25;0.613088429
fit15;13;0.34787139899998465;0.568593085;gas_70;301;0.52;0.020701885
fit15;13;3.4826980590000005;0.590778708;gas_70;402;0.35;0.011058236
fit15;13;4.493424988000015;0.36745277;gas_70;212;0.53;0.002957464
fit15;13;4.976579285000014;0.530388713;gas_70;223;0.4;0.005014804
fit15;13;5.323014832000013;0.255837709;gas_70;243;0.58;0.002700284
fit15;14;2.5076507570000075;1.521752357;gas_70;296;0.26;0.064036556
fit15;14;2.6174682620000027;0.721433342;gas_70;528;0.36;0.018258903
fit15;14;2.7802146910000047;0.468064785;gas_70;282;0.42;0.006943628
fit15;14;2.9599746700000082;0.754955947;gas_70;410;0.33;0.017744685
fit15;14;3.081419373000003;0.462599635;gas_70;463;0.44;0.006172244
fit15;14;3.530241394000008;0.437164575;gas_70;150;0.58;0.015816297
fit15;14;7.123625183000009;0.342331618;gas_70;246;0.53;0.002057453
fit15;15;136.913793182;2.220685482;gas_70;28;0.38;0.664906442
fit15;15;137.991201019;0.575824022;gas_70;496;0.47;0.010415459
fit15;16;139.86081543;0.231300861;gas_70;584;0.69;0.002443085
fit15;17;1.6834579469999937;0.469498366;gas_70;536;0.41;0.005786221
fit15;17;1.7081085209999856;0.35367319;gas_70;636;0.46;0.002828877
fit15;17;1.721353148999981;0.372455359;gas_70;260;0.49;0.003728854
fit15;17;1.7660156249999943;0.241066545;gas_70;484;0.61;0.002185919
fit15;17;1.8278442380000115;0.55994308;gas_70;564;0.38;0.014015694
fit15;17;2.0783020019999867;0.416213244;gas_70;222;0.45;0.003214575
fit15;17;2.095933532999993;0.360448033;gas_70;61;0.5;0.002700279
fit15;17;2.2212234499999965;0.391552746;gas_70;290;0.5;0.004371785
fit15;17;2.292825316999995;0.431243658;gas_70;172;0.48;0.002957417
fit15;17;2.332223510999995;0.324791282;gas_70;490;0.51;0.002057329
fit15;17;2.444421386999977;0.489358306;gas_70;513;0.43;0.00372898
fit15;17;2.495652770999982;0.262265593;gas_70;247;0.57;0.002571635
fit15;17;2.6347061159999896;0.247478187;gas_70;179;0.57;0.002185884
fit15;17;2.8237167359999944;0.406930774;gas_70;460;0.52;0.002185896
fit15;18;2.6609443660000025;0.323185056;gas_70;41;0.49;0.0024431
fit15;18;2.682562256000004;0.276450396;gas_70;533;0.57;0.00205712
fit15;18;2.709482574000006;0.483327657;gas_70;144;0.59;0.016715471
fit15;18;2.806406403000004;0.252999634;gas_70;545;0.59;0.003471971
fit15;18;2.896757507000004;0.3604559;gas_70;133;0.53;0.002700367
fit15;18;2.901171112000007;0.3604559;gas_70;515;0.48;0.002057401
fit15;18;2.939676666000004;0.652369976;gas_70;541;0.41;0.017872622
fit15;18;2.9776939390000052;0.660227358;gas_70;48;0.34;0.012086575
fit15;18;3.6881698610000058;0.26297164;gas_70;422;0.59;0.002185998
fit15;18;136.708235168;0.290495843;gas_70;281;0.51;0.002828795
fit15;18;137.651350403;2.744940996;gas_70;585;0.19;0.980194688
fit15;18;137.678160095;0.269456506;gas_70;8;0.54;0.00231447
fit15;18;139.727255249;0.438090086;gas_70;196;0.45;0.005143291
fit15;19;135.514051056;0.231293157;gas_70;440;0.66;0.002571674
fit15;19;135.857961273;0.27645421;gas_70;272;0.53;0.002185753
fit15;19;136.019006348;0.281537205;gas_70;325;0.6;0.003600417
fit15;19;136.78579483;2.404779434;gas_70;158;0.27;0.418670148
fit15;20;3.8598846440000045;1.882590771;gas_70;391;0.24;0.403366297
fit15;20;4.051988983000008;0.387696445;gas_70;337;0.5;0.002186026
fit15;20;4.102793121000005;0.326965451;gas_70;141;0.49;0.002828801
fit15;20;4.121836090000002;0.556669831;gas_70;558;0.36;0.006814818
fit15;20;4.677370453000009;0.538819432;gas_70;47;0.48;0.018002072
fit15;20;136.50842132600002;0.342324853;gas_70;122;0.53;0.003471741
fit15;20;138.24072113;0.890510321;gas_70;80;0.26;0.039218139
fit15;20;138.676809692;0.199096769;gas_70;69;0.7;0.002185954
fit15;20;138.819914246;0.470009565;gas_70;67;0.42;0.005657716
fit15;20;138.93931427;0.406147689;gas_70;76;0.43;0.006172011
fit15;20;138.965856934;0.227130413;gas_70;192;0.59;0.00205734
fit15;20;139.608076477;0.356900334;gas_70;451;0.58;0.005529013
fit15;21;0.6181350709999833;0.444876343;gas_70;530;0.47;0.004886236
fit15;21;0.6288543699999991;0.240595058;gas_70;516;0.65;0.003086076
fit15;21;0.8087173459999804;0.325625956;gas_70;314;0.57;0.004757619
fit15;21;0.8827301030000001;1.65264082;gas_70;448;0.24;0.373793423
fit15;21;1.2925125119999734;0.264535964;gas_70;254;0.53;0.002057275
fit15;21;1.5134902949999969;0.733777046;gas_70;271;0.32;0.018516069
fit15;21;1.6462570189999894;0.461631715;gas_70;289;0.38;0.005657645
fit15;21;1.7157150269999875;0.746606112;gas_70;258;0.43;0.038703702
fit15;21;1.7671600339999998;0.666430414;gas_70;229;0.4;0.015044321
fit15;21;1.8682113649999792;0.237010032;gas_70;294;0.64;0.002314506
fit15;21;2.0569168090000005;0.821908355;gas_70;371;0.37;0.014658582
fit15;21;137.823133087;0.338584274;gas_70;231;0.5;0.004371961
fit15;21;138.003892517;2.661519289;gas_70;216;0.16;0.546224952
fit15;21;138.106065369;0.309114367;gas_70;596;0.56;0.003600312
fit15;21;138.633042908;0.419264168;gas_70;104;0.5;0.005400631
fit15;21;138.637258148;0.338582486;gas_70;619;0.47;0.003343026
fit15;21;138.762464142;0.323187292;gas_70;560;0.49;0.002443152
fit15;21;139.104180908;0.684828818;gas_70;613;0.4;0.016844653
fit15;22;1.9311050420000058;0.592927456;gas_70;399;0.44;0.009901076
fit15;22;2.0900138850000047;0.899147153;gas_70;559;0.48;0.059019666
fit15;22;3.922975922000006;0.214143038;gas_70;173;0.66;0.002571426
fit15;22;106.474848175;0.555206299;gas_70;72;0.53;0.002185889
fit15;22;136.118742371;0.317308307;gas_70;327;0.48;0.004371839
fit15;22;136.43235626199998;0.422967166;gas_70;318;0.43;0.005657747
fit15;22;136.565466309;0.937878489;gas_70;309;0.27;0.033946201
fit15;22;137.19331207300002;0.417254686;gas_70;429;0.49;0.00552913
fit15;22;137.38776245100001;0.325394511;gas_70;470;0.57;0.002314539
fit15;23;2.411309813999992;0.355129212;gas_70;600;0.52;0.00578629
fit15;23;2.580178832999991;0.381066293;gas_70;572;0.47;0.002185879
fit15;23;2.633920288000013;2.884498358;gas_70;539;0.23;0.582870185
fit15;23;33.51579055799999;0.763795495;gas_70;152;0.44;0.003214592
fit15;23;135.767953491;0.397431076;gas_70;654;0.46;0.003600293
fit15;25;1.694200133999999;0.312324941;gas_70;71;0.65;0.007715066
fit15;25;4.766297912999988;0.417097092;gas_70;184;0.46;0.003214583
fit15;25;136.527772522;0.280048609;gas_70;315;0.58;0.002700359
fit15;25;136.604238129;0.305240005;gas_70;453;0.48;0.002185927
fit15;25;136.72474823;0.663876891;gas_70;250;0.36;0.009644126
fit15;25;137.319585419;0.582782865;gas_70;405;0.41;0.0122157
fit15;25;138.486436462;0.790034235;gas_70;275;0.47;0.02494546
fit15;26;1.1059059140000045;0.320682704;gas_70;274;0.53;0.003728764
fit15;26;1.292269135000005;1.031930089;gas_70;343;0.46;0.09939526
fit15;26;2.941172028000004;0.331485391;gas_70;73;0.51;0.002443193
fit15;26;3.0493492130000064;3.507611513;gas_70;5;0.22;1.613345861
fit15;26;3.4734443660000025;0.262468696;gas_70;123;0.56;0.002571756
fit15;26;3.538858795000003;0.353401929;gas_70;522;0.51;0.005657897
fit15;26;3.5560783390000026;0.354642481;gas_70;573;0.62;0.012087428
fit15;26;3.619852448000003;0.368028909;gas_70;427;0.55;0.008100647
fit15;26;3.6628288270000056;0.663873732;gas_70;580;0.49;0.016715841
fit15;26;3.8209861760000052;0.522289336;gas_70;120;0.55;0.022887528
fit15;26;136.062559509;0.925455809;gas_70;347;0.31;0.039732382
fit15;26;136.120092773;0.299877256;gas_70;457;0.52;0.003986056
fit15;26;136.27306213399999;0.495034009;gas_70;489;0.5;0.015687265
fit15;26;136.307226563;0.411604404;gas_70;267;0.54;0.009772233
fit15;26;136.421522522;0.822670221;gas_70;323;0.28;0.020316042
fit15;26;136.468832397;0.22773014;gas_70;443;0.61;0.00205732
fit15;26;136.730932617;0.332219183;gas_70;365;0.48;0.00270023
fit15;26;136.862753296;0.335637987;gas_70;437;0.47;0.003085965
fit15;26;137.01794281000002;0.599413514;gas_70;372;0.36;0.010415219
fit15;26;137.148420715;0.82936126;gas_70;462;0.37;0.01903056
fit15;26;137.208532715;0.491996914;gas_70;517;0.48;0.009129519
fit15;26;137.312445068;0.635221422;gas_70;359;0.34;0.012215459
fit15;26;137.414205933;0.27255708;gas_70;390;0.5;0.002314486
fit15;26;137.957373047;0.308216989;gas_70;264;0.58;0.003857506
fit15;26;139.07649841300002;0.662144065;gas_70;204;0.54;0.021473492
fit15;26;139.28420105;0.262538344;gas_70;210;0.64;0.002571674
fit15;26;139.737532043;0.627613902;gas_70;124;0.53;0.041661106
fit15;27;2.9843536379999875;0.530054629;gas_70;576;0.42;0.014401401
fit15;27;3.752275085000008;0.410050422;gas_70;109;0.46;0.005143397
fit15;27;134.50865707399998;0.536547244;gas_70;155;0.42;0.003857478
fit15;27;136.675344086;0.248822019;gas_70;43;0.61;0.002571726
fit15;27;136.714749908;0.231301278;gas_70;138;0.66;0.002314667
fit15;27;137.497205353;0.241987869;gas_70;107;0.61;0.002571571
fit15;27;137.647260284;0.247272685;gas_70;511;0.55;0.002314515
fit15;27;137.665803528;0.650301874;gas_70;542;0.45;0.019158816
fit15;27;138.023583984;0.448925704;gas_70;358;0.45;0.007972221
fit15;27;138.21939620999999;0.434184551;gas_70;81;0.45;0.006043041
fit15;28;2.649618530000005;0.31276983;gas_70;215;0.58;0.006815283
fit15;28;137.55403747600002;0.307018608;gas_70;175;0.54;0.002314515
fit15;28;137.68797912600002;1.246670365;gas_70;581;0.26;0.077664651
fit15;29;0.7396942139999965;1.151053071;gas_70;415;0.41;0.185160831
fit15;29;1.5654235840000013;0.919053912;gas_70;635;0.44;0.109681942
fit15;29;1.942842101999986;0.422333777;gas_70;631;0.43;0.003728949
fit15;29;2.586854552999995;1.044671059;gas_70;648;0.28;0.024302293
fit15;29;2.5927597049999918;0.299825639;gas_70;529;0.62;0.003471761
fit15;29;2.632768249999998;0.437112272;gas_70;332;0.52;0.00501473
fit15;29;2.817102051000006;0.932050347;gas_70;334;0.36;0.015944362
fit15;29;2.9510055540000053;0.275668949;gas_70;452;0.6;0.003728942
fit15;29;3.129228210000008;0.369925708;gas_70;519;0.61;0.009643776
fit15;29;38.367574309999995;0.40692842;gas_70;468;0.54;0.002443097
fit15;29;65.638435936;0.323187292;gas_70;66;0.5;0.002057339
fit15;29;134.975217438;0.414336711;gas_70;525;0.54;0.007715405
fit15;30;1.0023902890000045;0.297483474;gas_70;587;0.51;0.002057463
fit15;30;3.835096741000008;0.403785706;gas_70;505;0.51;0.002571684
fit15;30;4.151884460000005;0.241186783;gas_70;459;0.55;0.002057459
fit15;30;4.205900574000005;0.370900065;gas_70;225;0.47;0.003857348
fit15;30;4.231310272000009;2.748605967;gas_70;64;0.22;0.92168957
fit15;30;4.935697937000008;0.313677281;gas_70;90;0.61;0.006043357
fit15;30;4.954973602000003;0.257373452;gas_70;52;0.61;0.002443232
fit15;30;137.7983078;0.220470577;gas_70;102;0.57;0.002185915
fit15;30;137.82136383099999;0.41314584;gas_70;286;0.51;0.007200658
fit15;30;138.423506165;0.307018608;gas_70;119;0.55;0.0023145
fit15;30;138.50269928;0.356904089;gas_70;110;0.53;0.002185944
fit15;30;138.588575745;0.276456654;gas_70;407;0.56;0.002571628
fit15;30;139.032858276;0.387693465;gas_70;262;0.5;0.002700275
fit15;30;139.072294617;0.276456654;gas_70;326;0.62;0.004243278
fit15;30;139.16688385;0.507747531;gas_70;199;0.41;0.008229393
fit15;31;1.6142669679999813;4.584192276;gas_70;188;0.26;2.573477507
fit15;31;1.8757873540000105;0.764634669;gas_70;512;0.38;0.015687287
fit15;31;1.9868865969999945;0.262529731;gas_70;481;0.59;0.00308597
fit15;31;136.059278107;2.697887659;gas_70;634;0.25;1.81251955
fit15;31;136.06671676599998;0.272858471;gas_70;100;0.51;0.002828942
fit15;31;138.791318512;0.231292948;gas_70;236;0.59;0.00205735
fit15;32;3.124433899000003;0.279148459;gas_70;568;0.59;0.002185665
fit15;32;3.691904449000006;0.360455394;gas_70;29;0.48;0.004500317
fit15;32;133.62645568800002;0.356900871;gas_70;75;0.53;0.0020573
fit15;33;132.62293396;0.277478814;gas_70;86;0.54;0.002957254
fit15;34;136.57225647;0.334800273;gas_70;424;0.67;0.004243215
fit15;34;136.934416199;0.225719661;gas_70;487;0.64;0.002057299
fit15;34;137.635046387;0.40457055;gas_70;430;0.51;0.010415304
fit15;34;138.00752105700002;0.298603386;gas_70;393;0.52;0.002443061
fit15;34;138.29601898200002;0.323735327;gas_70;335;0.5;0.003728929
fit15;34;138.29622497600002;0.272857249;gas_70;368;0.57;0.002314568
fit15;34;138.638243103;0.328595787;gas_70;161;0.54;0.003214669
fit15;34;138.698576355;0.31922245;gas_70;259;0.57;0.002185965
fit15;34;138.83290710400001;0.287052989;gas_70;148;0.61;0.005400551
fit15;34;138.990988159;0.360455245;gas_70;381;0.5;0.002057334
fit15;34;139.142408752;0.29954049;gas_70;140;0.53;0.002828817
fit15;34;139.497648621;0.227132797;gas_70;355;0.63;0.002828846
fit15;35;0.5715881350000132;0.389714628;gas_70;456;0.49;0.004243333
fit15;35;0.7344528200000013;0.804413378;gas_70;418;0.44;0.037289299
fit15;35;1.024003601000004;0.311656535;gas_70;553;0.5;0.003086099
fit15;35;1.3324676510000018;2.956787825;gas_70;396;0.33;1.535548806
fit15;35;2.105485535000014;0.599583924;gas_70;397;0.43;0.012729804
fit15;35;2.464356995000003;0.294309825;gas_70;561;0.59;0.004243357
fit15;35;2.464364623999984;0.46418494;gas_70;563;0.57;0.017101679
fit15;36;137.449041748;0.2838431;gas_70;615;0.58;0.004243264
fit15;36;138.114004517;0.262249827;gas_70;595;0.57;0.003471768
fit15;36;138.581694031;0.601257622;gas_70;611;0.53;0.038189441
fit15;36;138.58291473399998;0.546274781;gas_70;555;0.55;0.034717686
fit15;37;3.632722473000001;0.36397016;gas_70;146;0.49;0.002571763
fit15;37;4.061936951000007;0.370898247;gas_70;300;0.51;0.002957362
fit15;38;139.837255859;0.335640013;gas_70;455;0.52;0.003343266
fit15;38;139.99018707300002;0.434186339;gas_70;35;0.56;0.013758463
fit15;39;1.8723617549999858;0.372889519;gas_70;412;0.48;0.003728923
fit15;39;137.876584625;0.259706318;gas_70;128;0.6;0.003600241
fit15;39;138.20962677;1.776025772;gas_70;22;0.38;0.236850888
fit15;39;138.306798553;0.350479901;gas_70;157;0.52;0.003600426
fit15;39;138.425538635;0.330910534;gas_70;84;0.51;0.004500434
fit15;39;138.82359848;0.245080322;gas_70;253;0.67;0.004372098
fit15;39;139.142156219;0.353315353;gas_70;202;0.59;0.004243531
fit15;40;0.3157981870000057;0.254875869;gas_70;344;0.67;0.002957398
fit15;40;4.529333496000007;0.419268876;gas_70;2;0.5;0.002828907
fit15;40;134.54047241199999;0.573266447;gas_70;21;0.48;0.005529135
fit15;40;136.042662048;0.466398954;gas_70;99;0.4;0.006814972
fit15;40;136.408903503;0.675288618;gas_70;24;0.38;0.006814887
fit15;40;136.942739868;0.398954302;gas_70;614;0.42;0.003857603
fit15;40;138.511976624;0.547328591;gas_70;436;0.62;0.048861951
fit15;41;4.094453429999987;0.367450923;gas_70;341;0.55;0.002185871
fit15;41;5.546517944000016;0.332880735;gas_70;121;0.53;0.002828901
fit15;41;5.735437011999977;0.252369702;gas_70;105;0.59;0.002443106
fit15;41;139.159139252;0.562330127;gas_70;238;0.46;0.018772975
fit15;41;139.159898376;0.304146945;gas_70;205;0.62;0.005014913
fit15;41;139.442998505;0.311383635;gas_70;147;0.66;0.006686607
fit15;42;0.9832672120000083;0.536534309;gas_70;644;0.58;0.027644947
fit15;42;4.829798126000007;0.31922245;gas_70;310;0.53;0.002957295
fit15;42;5.259485626000007;0.272778869;gas_70;273;0.55;0.002314618
fit15;42;5.557337189000009;0.454259664;gas_70;218;0.46;0.004500395
fit15;42;139.58539428699999;0.231300861;gas_70;284;0.67;0.002185931
fit15;42;139.872053528;0.21414195;gas_70;537;0.59;0.002314542
fit15;43;0.07377014200000076;1.83573103;gas_70;251;0.5;0.455316275
fit15;43;0.7832885739999824;0.419254541;gas_70;492;0.55;0.004886258
fit15;43;134.78426513699998;0.31128794;gas_70;420;0.45;0.002828911
fit15;43;134.932824707;0.298762321;gas_70;604;0.54;0.002828724
fit15;43;134.94152984599998;0.373609006;gas_70;488;0.46;0.004500298
fit15;43;135.040422058;0.295326322;gas_70;594;0.54;0.003086045
fit15;43;135.416719055;0.577682078;gas_70;263;0.42;0.015430302
fit15;43;135.69150314299998;0.275768876;gas_70;589;0.55;0.004500718
fit15;44;3.731764221000006;1.271490455;gas_70;385;0.59;0.436416537
fit15;44;135.52596130400002;0.267269135;gas_70;472;0.5;0.002185919
fit15;44;136.21871795700002;0.448454976;gas_70;658;0.45;0.005657769
fit15;45;1.7241836549999903;1.465391636;gas_70;283;0.49;0.19467622
fit15;45;2.1270004269999845;0.46209541;gas_70;280;0.49;0.003728977
fit15;45;2.2359252929999798;0.250115484;gas_70;311;0.64;0.003600382
fit15;45;5.713250732000006;0.465342402;gas_70;15;0.44;0.003471711
fit15;45;118.28066406299999;0.326466829;gas_70;211;0.5;0.002314576
fit15;46;21.767172241000004;0.33858332;gas_70;621;0.55;0.002314423
fit15;46;52.709378624;0.360456049;gas_70;312;0.47;0.002057383
fit16;1;0.04053009000000429;0.353607595;gas_50;425;0.56;0.003600337
fit16;1;0.0695141599999829;0.548824191;gas_50;368;0.53;0.027131215
fit16;1;0.10293853799998942;0.307631999;gas_50;322;0.52;0.00218593
fit16;1;0.131892090000008;0.276454568;gas_50;325;0.57;0.002185907
fit16;1;0.7781857299999899;0.635279357;gas_50;76;0.5;0.04140408
fit16;1;0.7896908569999823;0.406929821;gas_50;341;0.43;0.004629038
fit16;1;0.8586148069999808;0.419263721;gas_50;431;0.56;0.011572557
fit16;1;0.9025143430000071;1.503714442;gas_50;340;0.32;0.076636277
fit16;1;1.0402706909999893;0.316251457;gas_50;345;0.51;0.003343194
fit16;1;1.1151989749999984;0.459832013;gas_50;347;0.41;0.007329306
fit16;1;1.270022277999999;0.311986595;gas_50;312;0.48;0.002185944
fit16;1;1.416804199000012;0.499660194;gas_50;452;0.45;0.002828841
fit16;1;1.4174755859999948;0.334801406;gas_50;336;0.46;0.002828849
fit16;1;1.4718045039999765;0.829564929;gas_50;462;0.41;0.051176496
fit16;1;1.4866284180000093;0.311138093;gas_50;138;0.56;0.002957417
fit16;1;1.5272320560000026;0.252366632;gas_50;355;0.64;0.002057333
fit16;1;1.6399563599999851;0.342668176;gas_50;363;0.51;0.006043434
fit16;1;1.6456135560000007;0.311139494;gas_50;236;0.51;0.002057352
fit16;1;1.6904057309999985;0.43152678;gas_50;58;0.51;0.009643813
fit16;1;1.886347655999998;0.397428423;gas_50;62;0.53;0.006814949
fit16;1;1.9261883540000042;0.311904162;gas_50;167;0.56;0.004371885
fit16;1;2.1915615839999987;0.236717522;gas_50;155;0.56;0.002700284
fit16;1;2.214045409999983;0.570024192;gas_50;270;0.55;0.046804596
fit16;1;2.966463927999996;0.334799975;gas_50;44;0.58;0.004886237
fit16;1;3.141039734000003;0.673398495;gas_50;47;0.41;0.019802049
fit16;1;3.4011906430000067;0.276455611;gas_50;11;0.64;0.005143382
fit16;1;4.065100554999987;0.492588848;gas_50;60;0.52;0.014787223
fit16;1;5.972350005999999;0.25545454;gas_50;197;0.61;0.003343153
fit16;1;7.916109924000011;0.369481266;gas_50;334;0.51;0.005143351
fit16;1;8.264723662999984;0.392822564;gas_50;434;0.46;0.00552911
fit16;1;9.225943450999978;0.323102057;gas_50;265;0.58;0.006429153
fit16;1;10.62560165399998;0.407804132;gas_50;273;0.51;0.010929678
fit16;1;10.72038162199999;0.311139494;gas_50;233;0.57;0.002443104
fit16;1;11.369410399999992;0.419439167;gas_50;292;0.57;0.013115534
fit16;1;12.081416015999991;0.323184609;gas_50;123;0.48;0.002185879
fit16;1;14.129179839999992;0.302986085;gas_50;179;0.49;0.002443158
fit16;1;15.426699523999986;0.369561285;gas_50;262;0.5;0.005400559
fit16;1;15.838164214999992;0.270046115;gas_50;113;0.59;0.002828855
fit16;1;16.236616973999986;0.238080919;gas_50;99;0.57;0.002443123
fit16;1;18.56605422999999;0.363969117;gas_50;95;0.57;0.00642914
fit16;1;19.655878905999998;0.391687423;gas_50;284;0.44;0.007200684
fit16;1;27.929949645999997;0.262267053;gas_50;89;0.58;0.002957499
fit16;1;28.397948150999994;0.390032291;gas_50;49;0.45;0.003343206
fit16;1;29.095206145999995;0.281746894;gas_50;463;0.49;0.002443118
fit16;1;30.55592620799999;0.564309657;gas_50;97;0.48;0.013758598
fit16;1;34.73958480799999;0.280349046;gas_50;188;0.59;0.003086043
fit16;1;35.199345474;0.30701828;gas_50;460;0.62;0.00372899
fit16;1;36.16900909399999;0.334591508;gas_50;395;0.6;0.00694348
fit16;1;36.84246910099999;0.378284007;gas_50;318;0.46;0.005014779
fit16;1;37.117052916999995;0.353314549;gas_50;359;0.57;0.006172095
fit16;1;37.635001067999994;0.528095841;gas_50;348;0.41;0.009386552
fit16;1;38.00474250799999;0.51472801;gas_50;329;0.47;0.002571628
fit16;1;38.250128632;0.745644331;gas_50;330;0.37;0.030474462
fit16;1;38.861981277;0.577693164;gas_50;65;0.4;0.012601183
fit16;1;39.340546493999994;0.632431448;gas_50;64;0.4;0.018901903
fit16;1;39.53874671899999;0.32753861;gas_50;159;0.58;0.004757559
fit16;1;40.020922545999994;0.434188098;gas_50;143;0.59;0.015558754
fit16;1;40.51665580699999;0.484040231;gas_50;405;0.45;0.007072129
fit16;1;41.590386276000004;0.37117213;gas_50;450;0.54;0.009386663
fit16;1;42.086653595;0.275669485;gas_50;80;0.52;0.002314489
fit16;1;42.997895126;0.381065279;gas_50;93;0.53;0.007072105
fit16;1;44.209479218;0.479117572;gas_50;445;0.43;0.005529158
fit16;1;44.839936142;0.455815941;gas_50;82;0.53;0.014144269
fit16;1;44.85031784099999;0.329275578;gas_50;5;0.53;0.004371835
fit16;1;45.330389862000004;0.525745392;gas_50;302;0.42;0.016973075
fit16;1;45.52003944399999;0.247268409;gas_50;389;0.61;0.002057343
fit16;1;45.851269607999996;0.262269825;gas_50;358;0.59;0.002057435
fit16;1;46.088095550999995;0.272372961;gas_50;344;0.53;0.002185969
fit16;1;46.734366302;0.323189825;gas_50;441;0.56;0.003857491
fit16;1;47.096054916;0.831024647;gas_50;424;0.34;0.028802926
fit16;1;53.497637634;0.289945036;gas_50;370;0.56;0.003857507
fit16;1;55.214470749;0.289945036;gas_50;92;0.63;0.00527199
fit16;1;55.654495125;0.332487941;gas_50;81;0.48;0.002957368
fit16;1;55.87061107599999;0.582083285;gas_50;70;0.37;0.008100733
fit16;1;56.311978225999994;0.593595207;gas_50;151;0.47;0.018130191
fit16;1;57.158009414999995;0.642422557;gas_50;416;0.43;0.015686944
fit16;1;57.964643364;0.360452175;gas_50;426;0.52;0.005657624
fit16;1;58.82401598;0.323634326;gas_50;415;0.49;0.004628982
fit16;1;61.92784774799999;0.370903313;gas_50;466;0.46;0.00321458
fit16;1;62.634885435;0.462634295;gas_50;75;0.46;0.013887051
fit16;1;62.820808058;0.303308785;gas_50;251;0.46;0.002828793
fit16;1;63.942579513;0.319334716;gas_50;401;0.5;0.00282874
fit16;1;64.097870355;0.367776334;gas_50;231;0.46;0.00360045
fit16;1;64.568523531;0.328574121;gas_50;381;0.49;0.00295745
fit16;1;66.024046128;0.301169842;gas_50;218;0.57;0.00540054
fit16;1;66.70316780099999;0.236697257;gas_50;257;0.51;0.002828837
fit16;1;67.041204696;0.485066295;gas_50;195;0.45;0.009129283
fit16;1;67.50374126899999;0.590935349;gas_50;290;0.47;0.011572765
fit16;1;67.55731642699999;0.459832221;gas_50;205;0.5;0.002185961
fit16;1;67.844372635;0.409367621;gas_50;217;0.46;0.006815028
fit16;1;67.934713488;0.607456684;gas_50;447;0.38;0.013501325
fit16;1;68.38113534899999;0.274213076;gas_50;86;0.54;0.002957383
fit16;1;68.678579931;0.44296059;gas_50;181;0.54;0.015044264
fit16;1;69.294543867;0.311257929;gas_50;357;0.58;0.005786158
fit16;1;69.575537806;0.370901644;gas_50;254;0.54;0.005143316
fit16;1;71.491314297;0.334803134;gas_50;216;0.59;0.005914934
fit16;1;72.58876264599999;0.311137468;gas_50;71;0.62;0.005400483
fit16;1;73.006543045;0.406935632;gas_50;1;0.49;0.003214541
fit16;1;73.360789185;0.231301278;gas_50;9;0.64;0.002314528
fit16;1;73.891112213;0.785183847;gas_50;439;0.44;0.020187726
fit16;1;74.395812874;0.289948523;gas_50;408;0.57;0.00514344
fit16;1;74.95045745799999;0.489359289;gas_50;377;0.5;0.006943545
fit16;1;75.681925659;0.353311807;gas_50;442;0.52;0.003086012
fit16;1;77.648078804;0.298604995;gas_50;184;0.54;0.004371724
fit16;1;77.750928764;0.311139792;gas_50;219;0.61;0.002057352
fit16;1;79.816230659;0.503729045;gas_50;438;0.45;0.009386626
fit16;1;80.120070343;0.257365942;gas_50;352;0.65;0.003728951
fit16;1;80.560078506;0.255820543;gas_50;230;0.6;0.003986083
fit16;1;80.591632729;0.502092183;gas_50;12;0.41;0.006686277
fit16;1;81.18340576199999;0.446911722;gas_50;204;0.59;0.015687376
fit16;1;81.57302845;0.641879916;gas_50;214;0.46;0.023016229
fit16;1;82.418961411;0.289946705;gas_50;437;0.61;0.005786295
fit16;1;82.55533683799999;0.279040724;gas_50;112;0.65;0.005786226
fit16;1;82.623082047;0.272519261;gas_50;178;0.59;0.002571629
fit16;1;82.825932388;0.221842244;gas_50;220;0.59;0.002057338
fit16;1;83.304509048;0.419262111;gas_50;234;0.54;0.0041147
fit16;1;84.706196671;0.232592657;gas_50;148;0.59;0.002443042
fit16;1;85.54066169699999;0.281718761;gas_50;45;0.57;0.002057408
fit16;1;86.20794189499999;0.298603386;gas_50;51;0.54;0.002700236
fit16;1;86.225069885;0.344046205;gas_50;87;0.55;0.005529138
fit16;1;86.4693116;0.476822644;gas_50;52;0.51;0.012472722
fit16;1;86.98299682599999;0.323114425;gas_50;100;0.52;0.00437189
fit16;1;87.409069901;0.344393343;gas_50;288;0.5;0.002057357
fit16;1;87.694840317;0.50725019;gas_50;298;0.5;0.006557874
fit16;1;87.706124191;0.234774932;gas_50;91;0.63;0.002957387
fit16;1;90.366486435;0.434186786;gas_50;192;0.61;0.013372794
fit16;1;90.44887054399999;0.325577527;gas_50;211;0.59;0.007072096
fit16;1;90.54691970799999;0.46259588;gas_50;299;0.64;0.022244873
fit16;1;90.965329056;0.455040216;gas_50;301;0.55;0.012858437
fit16;1;91.100199585;0.276452124;gas_50;365;0.57;0.003600338
fit16;1;94.08141410799999;0.338587582;gas_50;147;0.5;0.002957474
fit16;1;95.82121551499999;0.225726485;gas_50;396;0.64;0.00231448
fit16;1;99.206393127;0.297941327;gas_50;321;0.53;0.002700328
fit16;1;99.48161209099999;0.38438952;gas_50;209;0.51;0.002443077
fit16;1;102.660639648;0.255575508;gas_50;21;0.59;0.002700293
fit16;1;104.16675460799999;0.405132294;gas_50;96;0.46;0.00488609
fit16;1;104.971632843;0.272779822;gas_50;332;0.54;0.002443162
fit16;1;105.23251235999999;0.231299818;gas_50;237;0.59;0.002057376
fit16;1;105.450358276;0.393752217;gas_50;243;0.53;0.006686366
fit16;1;105.91478240999999;0.327106148;gas_50;269;0.54;0.002828903
fit16;1;106.36965454099999;0.618172467;gas_50;286;0.45;0.012729519
fit16;1;106.950198059;0.476163834;gas_50;383;0.44;0.008357889
fit16;1;106.965399628;0.410043985;gas_50;323;0.58;0.009129497
fit16;1;107.782999878;0.281527936;gas_50;232;0.62;0.005400536
fit16;1;108.09401977499999;0.541921854;gas_50;268;0.44;0.015044403
fit16;1;109.294352417;0.410440296;gas_50;94;0.63;0.008872204
fit16;1;109.90377319299999;0.308507651;gas_50;46;0.57;0.003343132
fit16;1;110.458704834;0.770435214;gas_50;351;0.41;0.011701172
fit16;1;110.835543518;0.231300026;gas_50;41;0.63;0.002700398
fit16;1;111.285021667;0.286855489;gas_50;127;0.67;0.004371659
fit16;1;111.414111023;0.311453074;gas_50;69;0.54;0.002700294
fit16;1;113.466074829;0.345989168;gas_50;102;0.5;0.002314665
fit16;1;113.51074874899999;0.626353025;gas_50;376;0.45;0.01902977
fit16;1;114.083872681;0.534530759;gas_50;225;0.43;0.005400522
fit16;1;114.169756775;0.479132831;gas_50;391;0.51;0.012473063
fit16;1;114.549178009;0.614036918;gas_50;294;0.42;0.00514333
fit16;1;115.12677276599999;0.398342699;gas_50;470;0.56;0.006943624
fit16;1;115.540209656;0.354099542;gas_50;432;0.62;0.008229248
fit16;1;116.461203461;0.298606932;gas_50;160;0.65;0.004243092
fit16;1;117.157801514;0.528231919;gas_50;118;0.58;0.021859732
fit16;1;118.632475739;0.257363528;gas_50;266;0.54;0.002443166
fit16;1;120.249052887;0.428272456;gas_50;22;0.44;0.005271947
fit16;1;121.153204803;0.479980081;gas_50;139;0.41;0.004757673
fit16;1;121.435652618;0.32711485;gas_50;134;0.5;0.003214621
fit16;1;121.813002472;0.342323035;gas_50;16;0.58;0.003985868
fit16;1;122.21764267;0.353317797;gas_50;182;0.57;0.00385759
fit16;1;122.584654694;0.233302116;gas_50;15;0.63;0.002700402
fit16;1;123.53135955799999;0.342327267;gas_50;144;0.54;0.003986181
fit16;1;125.851260071;0.298767745;gas_50;310;0.58;0.003857583
fit16;1;136.278681641;0.360455394;gas_50;337;0.56;0.002571596
fit16;1;137.060625916;1.022001028;gas_50;384;0.32;0.014658079
fit16;1;137.14158905;0.288476616;gas_50;161;0.57;0.003985882
fit16;1;137.191767578;0.564308763;gas_50;90;0.45;0.006171991
fit16;1;137.724284058;0.636076093;gas_50;417;0.4;0.005914838
fit16;1;138.096377258;0.519649386;gas_50;444;0.44;0.004628886
fit16;1;138.475458984;0.428933591;gas_50;180;0.47;0.005272058
fit16;1;138.646860962;0.338583887;gas_50;317;0.47;0.002957445
fit16;1;139.10283172599998;0.29430607;gas_50;122;0.55;0.002314513
fit16;1;139.328471069;0.431236178;gas_50;464;0.49;0.003343351
fit16;1;139.485499268;0.752316296;gas_50;111;0.36;0.010415376
fit16;1;139.62627685500001;0.575486362;gas_50;291;0.43;0.00745761
fit16;1;139.845309143;0.291787177;gas_50;264;0.55;0.002314665
fit16;1;139.963145142;0.501487374;gas_50;136;0.43;0.005400529
fit16;2;135.194401855;0.481482565;gas_50;228;0.5;0.014529999
fit16;2;136.207501526;0.387693346;gas_50;165;0.54;0.007843602
fit16;2;136.728703613;0.302839279;gas_50;149;0.58;0.002700274
fit16;2;137.401784058;0.300401181;gas_50;128;0.53;0.004371866
fit16;2;138.793881531;0.312052548;gas_50;108;0.51;0.002571661
fit16;2;138.921368713;0.459835798;gas_50;244;0.49;0.007843618
fit16;4;5.267956848000011;0.289489865;gas_50;28;0.57;0.004757874
fit16;4;5.490254517000011;0.342331469;gas_50;150;0.55;0.004500586
fit16;4;5.507153625000001;0.597776055;gas_50;403;0.52;0.034460869
fit16;4;5.797185059;0.319223046;gas_50;13;0.58;0.003986283
fit16;5;134.525385742;0.410051495;gas_50;410;0.44;0.004371791
fit16;5;134.528414612;0.334805459;gas_50;85;0.46;0.002828826
fit16;5;134.65629852299998;3.099490881;gas_50;27;0.39;1.271185398
fit16;5;135.1584729;0.262435377;gas_50;419;0.59;0.003085949
fit16;5;135.225230103;0.28401202;gas_50;121;0.57;0.0034719
fit16;7;1.206690674000015;0.468068302;gas_50;338;0.49;0.002828885
fit16;7;135.993731384;0.247264907;gas_50;124;0.61;0.002057279
fit16;8;4.187054748999998;0.43711251;gas_50;304;0.49;0.002828876
fit16;8;4.2439395140000045;2.041019201;gas_50;54;0.32;0.377393961
fit16;8;5.999241943000001;0.397424787;gas_50;315;0.45;0.00360026
fit16;8;10.19881164600001;0.329659611;gas_50;32;0.45;0.003728806
fit16;8;138.254284973;0.431577533;gas_50;162;0.5;0.00295741
fit16;8;138.590291138;0.34669745;gas_50;153;0.42;0.003214582
fit16;9;132.084528809;0.199092731;gas_50;293;0.7;0.00205724
fit16;9;133.24533355699998;0.384393424;gas_50;36;0.54;0.003600251
fit16;9;134.86439788799998;0.311138391;gas_50;103;0.56;0.002571592
fit16;9;135.093905334;0.33564654;gas_50;154;0.46;0.003342852
fit16;9;135.21242797899998;0.54126364;gas_50;157;0.4;0.009386667
fit16;9;135.901820068;0.262464523;gas_50;418;0.55;0.002057485
fit16;10;0.03868591300000901;2.305435896;gas_50;152;0.19;0.647808552
fit16;10;0.21420776400000818;0.484962195;gas_50;393;0.44;0.00694313
fit16;11;2.06787002599998;0.323188633;gas_50;411;0.54;0.002571675
fit16;11;2.2689045719999967;0.289945692;gas_50;371;0.49;0.002443083
fit16;11;139.28456390399998;0.462599844;gas_50;319;0.48;0.006172224
fit16;11;139.345042114;0.265440494;gas_50;394;0.53;0.002700341
fit16;11;139.358981018;0.311136395;gas_50;164;0.55;0.002314544
fit16;11;139.87644470200001;0.276452839;gas_50;222;0.69;0.002571782
fit16;12;5.920033569000012;0.39421168;gas_50;454;0.48;0.002185917
fit16;12;138.833264465;0.269451976;gas_50;78;0.53;0.00205733
fit16;12;138.968388672;0.619983673;gas_50;456;0.36;0.019544788
fit16;12;139.451581116;2.034557581;gas_50;109;0.26;0.730099142
fit16;12;139.715687866;0.419265568;gas_50;250;0.5;0.00321462
fit16;13;2.5383404539999788;0.410050541;gas_50;423;0.45;0.003471771
fit16;13;133.27722442599998;0.257368416;gas_50;61;0.59;0.002571799
fit16;14;22.846036072000004;0.262957186;gas_50;114;0.61;0.003986336
fit16;14;23.136323090000005;0.236069068;gas_50;98;0.67;0.002957609
fit16;16;5.455800171000007;0.394207895;gas_50;238;0.62;0.012729572
fit16;17;136.966906433;0.227815345;gas_50;221;0.63;0.002829029
fit16;17;137.309725647;0.330978632;gas_50;201;0.5;0.003600357
fit16;17;138.51633728000002;0.281707793;gas_50;68;0.54;0.003728673
fit16;17;138.56082428;0.288685143;gas_50;400;0.61;0.003085742
fit16;17;139.159975891;0.530377388;gas_50;307;0.45;0.011057896
fit16;18;0.17683898900000372;0.417287499;gas_50;327;0.52;0.008229698
fit16;18;0.40278350799999885;0.448983997;gas_50;63;0.48;0.007586481
fit16;18;2.1443148800000102;0.234347194;gas_50;59;0.67;0.003086187
fit16;19;135.093615417;0.560205996;gas_50;305;0.41;0.013501361
fit16;20;43.942055817;0.241523057;gas_50;173;0.62;0.003729011
fit16;20;139.31989013700002;0.454262406;gas_50;115;0.38;0.004886152
fit16;20;139.521161194;0.257363141;gas_50;207;0.53;0.002057323
fit16;20;139.902272339;0.548298597;gas_50;132;0.38;0.011315361
fit16;20;139.95486175500002;0.431243658;gas_50;198;0.45;0.003728897
fit16;21;0.2112911990000157;0.393852025;gas_50;50;0.49;0.008615139
fit16;21;129.333384399;0.315972656;gas_50;331;0.53;0.002828935
fit16;21;134.28688324;0.252571374;gas_50;414;0.63;0.00462871
fit16;22;6.3371096799999975;0.262783021;gas_50;29;0.61;0.004114362
fit16;22;74.330286435;0.607782006;gas_50;308;0.48;0.002571788
fit16;22;74.356270818;0.514729321;gas_50;339;0.5;0.002057273
fit16;22;107.674157257;0.65808928;gas_50;364;0.49;0.002828877
fit16;23;32.35014999399999;0.410046101;gas_50;468;0.55;0.002057339
fit16;23;65.61667147899999;0.509759724;gas_50;399;0.49;0.002443087
fit16;23;65.618364707;0.557495356;gas_50;362;0.51;0.002057348
fit16;23;133.019228821;0.234103397;gas_50;303;0.66;0.002571791
fit16;25;133.241747742;0.323189974;gas_50;382;0.54;0.003343227
fit16;25;133.360262756;0.231293365;gas_50;187;0.55;0.002057386
fit16;25;134.434100037;0.281340599;gas_50;282;0.65;0.004500606
fit16;25;134.883562927;0.629283071;gas_50;422;0.58;0.052076034
fit16;25;135.48214996299998;0.282157212;gas_50;245;0.6;0.004371808
fit16;26;0.04613220200000967;0.522099257;gas_50;7;0.47;0.00861507
fit16;26;8.975346680000001;0.276452839;gas_50;271;0.59;0.003600502
fit16;26;9.078106994999999;0.233336911;gas_50;316;0.67;0.002057145
fit16;26;138.55362426800002;0.467620045;gas_50;105;0.41;0.00398612
fit16;26;138.84641754199998;0.399303079;gas_50;126;0.44;0.002957385
fit16;26;139.50381958;0.47616607;gas_50;229;0.41;0.00617205
fit16;27;0.08935821500000429;0.281600177;gas_50;42;0.49;0.002571694
fit16;27;0.2436474609999948;0.468072206;gas_50;373;0.53;0.002828869
fit16;27;0.874079590000008;0.557495713;gas_50;446;0.48;0.003214649
fit16;27;0.9417523189999883;1.683493972;gas_50;313;0.32;0.290727735
fit16;27;1.1240185549999921;0.394207776;gas_50;459;0.5;0.002057362
fit16;27;1.30374420199999;0.276452482;gas_50;314;0.57;0.002314534
fit16;27;1.5296276859999978;0.356900603;gas_50;263;0.53;0.002700303
fit16;28;0.9716311650000051;0.257373452;gas_50;335;0.65;0.003085969
fit16;28;1.4255725100000092;0.298605323;gas_50;404;0.58;0.002700122
fit16;28;1.4985018920000073;0.476163834;gas_50;311;0.51;0.010672575
fit16;28;8.873349304000001;0.312414348;gas_50;39;0.62;0.006043024
fit16;30;5.188946838000007;0.491065651;gas_50;433;0.37;0.006300285
fit16;30;5.2437869259999985;0.289951682;gas_50;260;0.54;0.002957503
fit16;30;5.248440857000006;1.407837391;gas_50;453;0.27;0.092836671
fit16;30;5.289982910000006;0.370905906;gas_50;135;0.54;0.003857719
fit16;30;5.6491519169999975;0.566562295;gas_50;367;0.41;0.004243337
fit16;30;5.705388184;0.271806389;gas_50;163;0.59;0.002314503
fit16;31;134.84270751999998;0.313290417;gas_50;199;0.58;0.006300276
fit16;31;134.91884124799998;0.457193345;gas_50;88;0.59;0.018258695
fit16;31;135.32506073;0.63878715;gas_50;193;0.54;0.03921859
fit16;31;136.03589904799998;0.336958289;gas_50;83;0.62;0.007715044
fit16;31;136.62961853000002;0.468954533;gas_50;390;0.42;0.00501491
fit16;31;136.88977325399998;0.262270004;gas_50;30;0.58;0.002700273
fit16;32;2.733891602;0.419266939;gas_50;185;0.57;0.007715045
fit16;32;2.920910950000007;0.440028667;gas_50;210;0.53;0.008486528
fit16;32;3.1616870120000016;0.239565194;gas_50;145;0.63;0.002957284
fit16;32;3.209736938000006;0.737949371;gas_50;272;0.52;0.039989814
fit16;32;3.2129718019999984;0.665845335;gas_50;309;0.56;0.056705907
fit16;32;3.367711182000008;0.298603714;gas_50;84;0.57;0.002186037
fit16;32;3.4149371339999988;0.478830755;gas_50;79;0.46;0.005400816
fit16;33;132.760348206;0.247557744;gas_50;451;0.66;0.003600569
fit16;33;136.57000244099999;0.277839571;gas_50;349;0.57;0.003857549
fit16;34;2.8981295780000096;0.595073402;gas_50;131;0.38;0.005528877
fit16;34;3.2195635990000113;0.539708197;gas_50;261;0.58;0.030473996
fit16;34;3.3304339600000077;1.161980748;gas_50;170;0.42;0.118812181
fit16;34;3.5963259890000074;0.317093492;gas_50;57;0.54;0.00347187
fit16;34;3.6906710820000086;0.298763275;gas_50;130;0.55;0.002185816
fit16;34;3.7507449340000107;0.26726678;gas_50;140;0.61;0.003985935
fit16;34;3.9415942380000075;0.289947689;gas_50;166;0.53;0.002057458
fit16;34;139.60988342299999;0.314558923;gas_50;285;0.57;0.003343177
fit16;35;138.597185974;0.323310167;gas_50;55;0.5;0.00270022
fit16;36;5.586697693000005;0.249057144;gas_50;469;0.67;0.003729133
fit16;37;0.8919400020000126;0.289166212;gas_50;169;0.5;0.002057346
fit16;37;133.235354309;0.508575201;gas_50;206;0.62;0.037675053
fit16;37;133.810015564;0.214151397;gas_50;275;0.64;0.002057403
fit16;37;133.992457275;0.261054069;gas_50;191;0.59;0.002828549
fit16;37;134.178347473;0.28431952;gas_50;48;0.59;0.004243162
fit16;37;134.215044861;0.729690611;gas_50;34;0.42;0.012343707
fit16;37;134.285265808;0.468069941;gas_50;10;0.46;0.002700192
fit16;37;134.322253113;0.350038946;gas_50;283;0.49;0.003729034
fit16;37;134.45864379900001;0.417284995;gas_50;379;0.45;0.009515103
fit16;37;134.664996033;0.327516586;gas_50;241;0.57;0.004629289
fit16;37;137.741808777;0.432420015;gas_50;129;0.55;0.016330149
fit16;38;2.33731567400001;0.356730461;gas_50;156;0.59;0.009386421
fit16;38;4.575627441000009;0.444789171;gas_50;196;0.63;0.01825868
fit16;38;4.724469299000006;0.445764542;gas_50;353;0.45;0.004243512
fit16;38;4.863728637999998;0.223008767;gas_50;137;0.61;0.002057149
fit16;38;5.131375427000009;0.530070126;gas_50;412;0.47;0.011701087
fit16;38;5.264584656000011;0.353315353;gas_50;23;0.57;0.006429251
fit16;38;5.52232849100001;0.319336593;gas_50;24;0.63;0.006429223
fit16;39;0.11091125499999066;0.454330802;gas_50;407;0.4;0.008357974
fit16;39;3.9687527469999964;0.422457397;gas_50;190;0.44;0.005786246
fit16;39;134.28486145;0.4721798;gas_50;43;0.61;0.023273533
fit16;39;134.795260315;0.231296703;gas_50;259;0.64;0.002057227
fit16;39;134.94584930399998;0.507246375;gas_50;35;0.55;0.019930895
fit16;39;135.09824645999998;0.410049856;gas_50;297;0.45;0.00540028
fit16;39;135.648692017;4.207530022;gas_50;385;0.35;2.307053566
fit16;40;3.5081988530000103;0.276453167;gas_50;276;0.67;0.003214604
fit16;40;3.5432482909999976;1.023057699;gas_50;17;0.44;0.127683446
fit16;40;3.8239947510000007;0.241068676;gas_50;350;0.59;0.002057438
fit16;40;3.909817810000007;0.277023286;gas_50;4;0.56;0.004500658
fit16;40;3.983960266000011;0.214138359;gas_50;440;0.61;0.002057369
fit16;40;4.0156985469999995;0.28034538;gas_50;387;0.53;0.002185764
fit16;40;4.697789307000008;0.242358685;gas_50;374;0.61;0.002571834
fit16;40;4.862126465000003;0.479657888;gas_50;448;0.55;0.012601268
fit16;44;85.21528636900001;0.234337032;gas_50;224;0.63;0.002700221
fit16;47;138.31173980699998;0.387693852;gas_50;356;0.49;0.00321471
fit18;1;0.39552703900000097;0.419186115;oel;454;0.57;0.017734572
fit18;1;0.6342202760000077;0.324158996;oel;910;0.54;0.006939653
fit18;1;5.509113463999995;0.274821073;oel;4642;0.61;0.005268966
fit18;1;11.93784728999998;0.342263043;oel;3887;0.59;0.008224718
fit18;1;14.827598723999998;0.334932864;oel;4348;0.67;0.010795058
fit18;1;30.157535706000004;0.208067298;oel;5456;0.67;0.002184647
fit18;1;31.221286926000005;0.698378861;oel;5432;0.64;0.11733111
fit18;1;34.268695984000004;0.199061573;oel;1128;0.69;0.002441715
fit18;1;46.28785530099999;0.932563484;oel;3936;0.4;0.043693796
fit18;1;51.693042907999995;0.256224573;oel;2394;0.6;0.003726888
fit18;1;57.459377441;0.389415771;oel;2666;0.63;0.017991751
fit18;1;69.460019741;0.298547626;oel;2233;0.57;0.003212765
fit18;1;75.82462779;0.271403551;oel;4600;0.61;0.005269006
fit18;1;78.59515634499999;0.265701503;oel;1590;0.67;0.004754911
fit18;1;80.29378190999999;0.244382456;oel;1582;0.68;0.003983816
fit18;1;92.57302108799999;0.323222131;oel;1980;0.53;0.003726863
fit18;2;0.3305624390000048;0.306373507;oel;151;0.67;0.006039643
fit18;2;0.7770803829999977;0.284468591;oel;887;0.64;0.006168854
fit18;2;0.9788397220000036;0.206009567;oel;915;0.73;0.002827299
fit18;2;1.3137625119999967;0.201858521;oel;94;0.64;0.002184897
fit18;2;8.175613251000001;0.448689014;oel;1467;0.59;0.011823338
fit18;2;12.820007172000004;0.219109207;oel;3817;0.7;0.00282709
fit18;2;17.746917572;0.276401281;oel;4249;0.6;0.003984076
