Repository: iamgsshetty/AKOS

# AKOS - Acoustic Inspection of Weld Seams

## Dataset
- Dataset created under AKoS project
- Reference: [AKoS-project.de](https://www.akos-projekt.de/index.php/beitraege)
- Dataset used: [Download Link](https://nx21454.your-storageshare.de/s/C5SF9GKQpzHRXfT/authenticate/showShare)

### Dataset Structure
- Organized with folders representing each wall (12 to 23).
- Inside each wall folder, sub-folders for each layer of welding, considering only folders with "pass" written at the end.

## Signal Data Collection
- Collected using Microtech Gefell and SE81 microphones.
- Data is in I32 format.

File: pore_data_fit_eng.csv (part 6 of 17)
wand_ids;layer;postion[mm];diameters[mm];class;pore_ids_ct;sphericity;volume [mm3]
fit18;2;20.371017303000002;0.220331401;oel;2707;0.66;0.002313049
fit18;2;21.662772980000007;0.33173275;oel;3849;0.64;0.009124507
fit18;2;21.794036713000004;0.334817559;oel;3750;0.6;0.005654583
fit18;2;22.576904144000004;0.311091989;oel;103;0.63;0.003084369
fit18;2;23.911979523000007;0.353647053;oel;137;0.61;0.013236406
fit18;2;23.914584961000003;0.262962848;oel;220;0.67;0.004240966
fit18;2;23.918907013000002;0.73129487;oel;50;0.4;0.016706588
fit18;2;24.308677521;0.209482193;oel;4192;0.66;0.002313233
fit18;2;24.370338287000003;0.346696645;oel;4190;0.54;0.00424087
fit18;2;24.814227905000003;0.214117676;oel;4230;0.67;0.002056195
fit18;2;25.001014557000005;0.257320493;oel;4195;0.66;0.005011622
fit18;2;25.205756989;0.370835453;oel;4158;0.57;0.007196358
fit18;2;25.289001312000003;0.28989324;oel;4240;0.6;0.003983777
fit18;2;25.571884003;0.371868193;oel;4185;0.64;0.015292859
fit18;2;26.082122650000002;0.24751012;oel;2743;0.59;0.002184659
fit18;2;26.339385834000005;0.300446004;oel;2771;0.65;0.007710508
fit18;2;26.515186157000002;0.295726806;oel;2792;0.66;0.007710868
fit18;2;26.593620148000007;0.416135997;oel;2722;0.54;0.006040113
fit18;2;26.856368866000004;0.438623786;oel;2790;0.54;0.010794828
fit18;2;27.023177948000004;0.231256321;oel;2719;0.69;0.002441557
fit18;2;27.211891022000003;0.32717523;oel;2775;0.5;0.003212969
fit18;2;27.440780487000005;0.529685795;oel;892;0.63;0.039453071
fit18;2;28.197231140000007;0.463272184;oel;886;0.52;0.008739264
fit18;2;28.889816132;0.238487676;oel;847;0.72;0.004112108
fit18;2;29.427886810000004;0.39734751;oel;1179;0.53;0.00565454
fit18;2;30.235919800000005;0.519559622;oel;994;0.58;0.019019619
fit18;2;31.080711212000004;0.354086578;oel;2720;0.66;0.014264798
fit18;2;31.316409912000005;0.234296337;oel;2370;0.67;0.00424065
fit18;2;31.663497772000007;0.357400537;oel;2406;0.61;0.008481906
fit18;2;32.629020538000006;0.342258483;oel;3002;0.51;0.005140752
fit18;2;32.820377197000006;0.346972555;oel;2996;0.65;0.007710667
fit18;2;34.03839859;0.234305471;oel;4402;0.64;0.003983759
fit18;2;34.597080078000005;0.301736683;oel;4395;0.67;0.008352822
fit18;2;34.974830475000005;0.249007776;oel;4400;0.68;0.004112625
fit18;2;36.916980591000005;0.259826094;oel;1625;0.62;0.00436947
fit18;2;37.19525703400001;1.040339231;oel;932;0.64;0.390547156
fit18;2;38.205449905;0.353248328;oel;122;0.6;0.006425446
fit18;2;39.765951004;0.283683687;oel;73;0.63;0.004369343
fit18;2;40.191263046;0.336552054;oel;93;0.66;0.009381164
fit18;2;40.773439255;0.385860831;oel;5041;0.53;0.005654439
fit18;2;41.238386002;0.315296143;oel;5043;0.65;0.008867386
fit18;2;41.527868118;0.329976916;oel;5128;0.6;0.007582236
fit18;2;42.568357315;0.344073832;oel;2263;0.66;0.011180473
fit18;2;42.597390976;0.276402682;oel;2104;0.66;0.005654429
fit18;2;43.531839218;0.214102849;oel;2058;0.59;0.002184704
fit18;2;43.818635788;0.377531886;oel;5117;0.63;0.015421431
fit18;2;44.267135468000006;0.231254652;oel;5145;0.67;0.00308421
fit18;2;46.387941208;0.291681439;oel;3627;0.61;0.005911529
fit18;2;46.811036911;0.247429907;oel;3619;0.63;0.004369418
fit18;2;47.986579742;0.209479481;oel;2013;0.69;0.002441718
fit18;2;49.997964706000005;0.262217492;oel;205;0.63;0.004497997
fit18;2;50.874068108;0.231254652;oel;3562;0.65;0.002955813
fit18;2;52.03517231000001;0.271756113;oel;2459;0.64;0.004112391
fit18;2;55.095206108;0.262218982;oel;3178;0.64;0.002313216
fit18;2;57.584878769;0.231255904;oel;3700;0.68;0.002698739
fit18;2;57.630068626;0.22518298;oel;3732;0.68;0.00334139
fit18;2;65.516545382;0.193812594;oel;1806;0.66;0.002313215
fit18;2;65.813747015;0.231254652;oel;2043;0.69;0.002313084
fit18;2;71.080244865;0.240547955;oel;2343;0.63;0.003084379
fit18;2;71.463915195;0.209483296;oel;1119;0.64;0.002184718
fit18;2;71.52185854000001;0.214102387;oel;1149;0.62;0.002313227
fit18;2;71.527132835;0.244394332;oel;1166;0.62;0.003726828
fit18;2;72.296114769;0.20807007;oel;1106;0.61;0.002184689
fit18;2;72.437531796;0.237134233;oel;1098;0.59;0.002827301
fit18;2;72.457369175;0.597739041;oel;1161;0.55;0.026601929
fit18;2;72.704093781;0.269992262;oel;1096;0.67;0.005783153
fit18;2;73.305968609;0.502131581;oel;2276;0.54;0.013108148
fit18;2;73.562991943;0.24584502;oel;2164;0.68;0.00449787
fit18;2;73.60598358200001;0.211195722;oel;4087;0.64;0.002184625
fit18;2;76.083815422;0.340165615;oel;4517;0.53;0.004112358
fit18;2;84.311096039;0.240552634;oel;1559;0.67;0.003726766
fit18;2;85.038900223;0.447484136;oel;5068;0.52;0.008995974
fit18;2;85.197145309;0.288695604;oel;5097;0.68;0.005397473
fit18;2;85.35763725300001;0.485095888;oel;5074;0.55;0.010795127
fit18;2;85.421169128;0.274162173;oel;5100;0.67;0.00526894
fit18;2;85.864759293;0.280037791;oel;3872;0.59;0.002184729
fit18;2;85.95734581;0.39736107;oel;3820;0.54;0.006425555
fit18;2;86.34680542000001;0.342262715;oel;3870;0.56;0.004369436
fit18;2;86.72988304100001;0.223551631;oel;3829;0.68;0.003341405
fit18;2;87.69422897300001;0.244383305;oel;2344;0.69;0.004240969
fit18;2;87.860364761;0.517517328;oel;2396;0.55;0.01722054
fit18;2;87.959413376;0.274559557;oel;2358;0.67;0.005911627
fit18;2;88.794658508;0.262654811;oel;2402;0.68;0.005397419
fit18;2;89.245162811;0.194644302;oel;2342;0.7;0.002056221
fit18;2;89.655011978;0.225681275;oel;729;0.66;0.00257026
fit18;2;89.8817099;0.257316709;oel;731;0.72;0.005911426
fit18;2;90.02808937100001;0.456742287;oel;693;0.51;0.008867373
fit18;2;90.743934479;0.231257156;oel;694;0.69;0.003212759
fit18;2;91.819469299;0.277431339;oel;849;0.66;0.003341321
fit18;2;92.72336181600001;0.222967356;oel;4083;0.72;0.003084209
fit18;2;92.772161331;0.292350858;oel;4191;0.63;0.006168548
fit18;2;93.41228469800001;0.377641171;oel;4160;0.56;0.003598346
fit18;2;93.562154617;0.21410194;oel;4242;0.61;0.002827305
fit18;2;94.27112754800001;0.624719322;oel;4937;0.44;0.017991833
fit18;2;94.35875495900001;0.288793474;oel;5073;0.6;0.005140375
fit18;2;94.97394928;0.401033342;oel;4919;0.66;0.015806878
fit18;2;95.002532806;0.22355552;oel;5005;0.66;0.002570257
fit18;2;95.061038818;0.211197123;oel;4954;0.67;0.002184654
fit18;2;95.111560669;0.229242325;oel;4939;0.63;0.003212803
fit18;2;95.309385147;0.277138084;oel;4929;0.64;0.004754916
fit18;2;95.469611969;0.219641462;oel;4949;0.66;0.002698774
fit18;2;95.877572861;0.289304167;oel;1885;0.62;0.00565461
fit18;2;96.435567703;0.327461481;oel;1875;0.63;0.009124428
fit18;2;96.57151779200001;0.214100599;oel;1952;0.66;0.002570285
fit18;2;97.144737091;0.32002455;oel;1881;0.59;0.003084267
fit18;2;97.66116127000001;0.325330883;oel;4951;0.64;0.008738952
fit18;2;97.856860962;0.370152712;oel;4957;0.67;0.012080101
fit18;2;99.372279968;0.234442592;oel;3781;0.66;0.003469799
fit18;2;100.958824005;0.193811283;oel;2695;0.67;0.002056125
fit18;2;101.584167328;0.456969708;oel;2677;0.56;0.01362217
fit18;2;102.571567383;0.197526008;oel;1484;0.67;0.002056192
fit18;2;102.736560669;0.321919948;oel;1486;0.63;0.009638475
fit18;2;103.892902222;0.332925439;oel;4;0.58;0.003855349
fit18;2;104.402904358;0.241244659;oel;53;0.69;0.003855325
fit18;2;104.609199371;0.231173456;oel;8;0.63;0.002955706
fit18;2;104.642570343;0.451025248;oel;16;0.64;0.030842714
fit18;2;104.94918045;0.566761732;oel;25;0.64;0.06361296
fit18;2;104.95296463;0.201854706;oel;76;0.67;0.002184681
fit18;2;105.028297272;0.19381097;oel;7;0.66;0.002570221
fit18;2;105.06813797000001;0.35683316;oel;52;0.56;0.002570221
fit18;2;105.167114105;0.404423058;oel;9;0.55;0.006168616
fit18;2;105.19092163100001;0.225679561;oel;14;0.66;0.002698776
fit18;2;105.26124939;0.584738791;oel;20;0.65;0.056930576
fit18;2;105.520648804;0.219642237;oel;1540;0.64;0.002570212
fit18;2;105.829177704;0.301177025;oel;1684;0.6;0.006554158
fit18;2;106.193279114;0.214102849;oel;1638;0.63;0.002827227
fit18;2;106.343936768;0.236226514;oel;1016;0.68;0.003598277
fit18;2;106.74795517000001;0.221798614;oel;1029;0.64;0.002441738
fit18;2;106.774009552;0.297143191;oel;1419;0.62;0.005911507
fit18;2;106.87488159200001;0.276401281;oel;1735;0.62;0.003469841
fit18;2;106.89278015100001;0.615989327;oel;4981;0.64;0.072865821
fit18;2;107.32052215600001;0.378457606;oel;5104;0.65;0.017734572
fit18;2;107.667705383;0.61058569;oel;5010;0.64;0.062070865
fit18;2;107.675609436;0.380995065;oel;5259;0.56;0.00526896
fit18;2;107.800384369;0.217869461;oel;5184;0.68;0.002698776
fit18;2;108.001785126;0.199058548;oel;4889;0.7;0.002056192
fit18;2;108.00622924800001;0.45527333;oel;4967;0.63;0.028786521
fit18;2;108.049941864;0.221801847;oel;5008;0.59;0.002441704
fit18;2;108.267333832;0.257316381;oel;5122;0.65;0.002955692
fit18;2;108.31443008400001;0.275032133;oel;5146;0.55;0.002056178
fit18;2;108.38826355;0.214103296;oel;4849;0.64;0.002184681
fit18;2;108.52877410900001;0.241482362;oel;5199;0.66;0.003983794
fit18;2;108.61914428700001;0.704461753;oel;136;0.37;0.019533779
fit18;2;108.758434143;0.740672231;oel;5507;0.57;0.069010496
fit18;2;108.785354462;0.605623305;oel;5401;0.62;0.046007138
fit18;2;108.854461517;0.289891928;oel;5502;0.66;0.008096309
fit18;2;108.99019989000001;0.227087736;oel;5378;0.59;0.002184704
fit18;2;109.063819733;0.34399125;oel;168;0.58;0.004240847
fit18;2;109.133476105;0.353249133;oel;5320;0.53;0.003598287
fit18;2;109.300346222;0.310405225;oel;240;0.51;0.003341309
fit18;2;109.45302948;0.231254652;oel;117;0.66;0.003341361
fit18;2;109.70007309;0.409967899;oel;147;0.58;0.00706824
fit18;2;110.005565491;0.217949837;oel;5335;0.66;0.002570264
fit18;2;110.19067749000001;0.322321057;oel;3321;0.7;0.010795001
fit18;2;110.197040405;0.231254652;oel;5314;0.69;0.002313173
fit18;2;110.499732819;0.361098021;oel;3338;0.61;0.011822976
fit18;2;110.686645355;0.268191785;oel;3237;0.65;0.005268874
fit18;2;110.79611572300001;0.411303878;oel;3364;0.54;0.0078391
fit18;2;110.959689941;0.33823964;oel;3318;0.68;0.012080157
fit18;2;111.033126678;0.277990133;oel;3275;0.64;0.0064256
fit18;2;111.962711182;0.467983156;oel;1309;0.6;0.015806861
fit18;2;112.797080841;0.311081171;oel;1304;0.63;0.006168508
fit18;2;114.62292083700001;0.252091438;oel;5026;0.68;0.00526905
fit18;2;116.47190841700001;0.25015372;oel;4055;0.7;0.003598381
fit18;2;117.145854797;0.199060574;oel;3098;0.7;0.00205622
fit18;2;118.121806946;0.384322912;oel;3118;0.57;0.006040029
fit18;2;118.487575378;0.188818812;oel;3090;0.77;0.002056215
fit18;2;118.650203552;0.444262266;oel;1718;0.55;0.009509898
fit18;2;119.95186981200001;0.379658222;oel;707;0.64;0.014778777
fit18;2;120.20535263100001;0.23713614;oel;662;0.65;0.003726893
fit18;2;120.719096985;0.678844929;oel;701;0.46;0.02403173
fit18;2;121.489101257;0.3370803;oel;700;0.64;0.010666361
fit18;2;121.603301849;0.401391208;oel;659;0.52;0.004754939
fit18;2;122.263828125;0.209231392;oel;954;0.64;0.00205614
fit18;2;122.311420288;0.320707053;oel;2226;0.68;0.010409412
fit18;2;122.48019012500001;0.519819498;oel;5288;0.51;0.014393244
fit18;2;122.574176636;0.354017913;oel;1425;0.6;0.005397477
fit18;2;122.665241089;0.353245586;oel;1701;0.55;0.005269022
fit18;2;122.978221741;0.348265231;oel;2003;0.64;0.009766841
fit18;2;123.40873321500001;0.263824344;oel;4374;0.63;0.003726733
fit18;2;123.71509155300001;0.370830506;oel;4350;0.6;0.008096111
fit18;2;123.71604141200001;0.282731235;oel;4606;0.61;0.006297053
fit18;2;123.85984024000001;0.234135687;oel;4538;0.68;0.003469845
fit18;2;123.97772583;0.257012457;oel;4411;0.71;0.004754925
fit18;2;124.369975891;0.231256321;oel;4418;0.65;0.003212797
fit18;2;125.736770477;0.381861806;oel;4369;0.63;0.0142647
fit18;2;125.79230484;0.289893538;oel;4385;0.67;0.008995744
fit18;2;126.02338394200001;0.251790881;oel;4376;0.67;0.004883376
fit18;2;126.19250473;0.467981696;oel;4386;0.62;0.026087774
fit18;2;126.194721069;0.265702218;oel;4293;0.65;0.005268894
fit18;2;126.57544311500001;0.369855195;oel;1160;0.63;0.013750632
fit18;2;126.894859161;0.419185191;oel;1036;0.6;0.00629711
fit18;2;126.97117981;0.454314798;oel;1176;0.59;0.01079483
fit18;2;127.705600586;0.231254652;oel;1195;0.65;0.00282727
fit18;2;127.78794082600001;0.234295085;oel;1051;0.66;0.003983809
fit18;2;130.061172333;0.277051538;oel;2214;0.66;0.006039981
fit18;2;132.22865661600002;0.413066149;oel;259;0.54;0.005268933
fit18;2;132.509433594;0.192174494;oel;277;0.67;0.002056164
fit18;2;132.713886108;0.231255487;oel;211;0.57;0.002056206
fit18;2;133.229892578;0.275034904;oel;4684;0.67;0.005654475
fit18;2;133.33672699;0.553689539;oel;4651;0.64;0.053717762
fit18;2;133.535846558;0.263511062;oel;4687;0.66;0.005654498
fit18;2;133.788616028;0.33474046;oel;4652;0.65;0.010409471
fit18;2;134.12890991199998;0.283682287;oel;4654;0.62;0.005911546
fit18;2;134.480136719;0.251132727;oel;4650;0.61;0.003855349
fit18;2;135.492412415;0.250738144;oel;3672;0.64;0.004240896
fit18;2;135.577991333;0.311924368;oel;3683;0.63;0.005911532
fit18;2;135.88620361300002;0.724293888;oel;3670;0.59;0.062585063
fit18;2;135.907321777;0.249938786;oel;3668;0.62;0.003469822
fit18;2;136.132785645;0.829427779;oel;2323;0.65;0.200349286
fit18;2;136.18274292;0.262416333;oel;3661;0.63;0.003726833
fit18;2;136.430957642;0.370833099;oel;2320;0.66;0.014778855
fit18;2;136.702632751;0.222217351;oel;2299;0.69;0.003084276
fit18;2;136.710567322;0.459746927;oel;2309;0.61;0.015421421
fit18;2;136.720935669;0.311080843;oel;2286;0.57;0.002441705
fit18;2;136.780597534;0.256823093;oel;2298;0.68;0.005011988
fit18;2;136.883693542;0.274246484;oel;2284;0.65;0.004497897
fit18;2;136.95819458;0.331627339;oel;2274;0.63;0.009509899
fit18;2;137.259746399;0.345098346;oel;2281;0.51;0.00295575
fit18;2;137.315784302;0.262217879;oel;2351;0.65;0.004369403
fit18;2;137.471134033;0.231253833;oel;2300;0.67;0.003726874
fit18;2;137.674434509;0.23254928;oel;2269;0.67;0.002955792
fit18;2;138.071628418;0.323635548;oel;922;0.63;0.008481749
fit18;2;138.220096436;0.299494237;oel;872;0.66;0.008096222
fit18;2;138.339832153;0.34226355;oel;845;0.64;0.010666449
fit18;2;138.347194519;0.508435369;oel;880;0.53;0.008995761
fit18;2;138.371173706;0.24193868;oel;863;0.69;0.003726805
fit18;2;138.372798767;0.41306451;oel;817;0.55;0.006297045
fit18;2;138.45605072;0.686382234;oel;891;0.6;0.051790059
fit18;2;138.60581573500002;0.345094532;oel;890;0.64;0.006939644
fit18;2;138.73705658;0.197524771;oel;939;0.69;0.00257025
fit18;2;138.90716156000002;0.393300474;oel;883;0.64;0.019533716
fit18;2;138.949649658;0.249105245;oel;829;0.64;0.004240877
fit18;2;139.02125152600001;0.225680426;oel;946;0.66;0.002698753
fit18;2;139.022891846;0.33918938;oel;814;0.65;0.01143755
fit18;2;139.048114624;0.201856613;oel;931;0.67;0.002184699
fit18;2;139.07890686000002;0.214101046;oel;908;0.61;0.003212802
fit18;2;139.108386841;0.233309612;oel;949;0.63;0.002827219
fit18;2;139.252780762;0.241479561;oel;822;0.65;0.003726842
fit18;2;139.427127686;0.708293557;oel;843;0.59;0.051276222
fit18;2;139.565730896;0.199061662;oel;838;0.72;0.002441719
fit18;2;139.60230621300002;0.44494921;oel;2611;0.61;0.013365141
fit18;2;139.632030334;1.041564345;oel;3016;0.52;0.107435502
fit18;2;139.752574768;0.234294072;oel;5385;0.61;0.003084243
fit18;2;139.848544922;0.294252574;oel;5138;0.61;0.002698758
fit18;2;139.939472046;0.504172206;oel;4667;0.65;0.033541456
fit18;2;139.968318787;0.262217492;oel;4213;0.64;0.005140505
fit18;3;0.03558746300001303;0.193202272;oel;3474;0.67;0.002056187
fit18;3;1.3133355709999819;0.375218213;oel;958;0.53;0.006811085
fit18;3;1.4519006350000154;0.237135023;oel;936;0.62;0.003341333
fit18;3;1.627361449999995;0.311078995;oel;944;0.61;0.003212774
fit18;3;1.663448485999993;0.214101225;oel;906;0.62;0.002313212
fit18;3;1.8634759519999875;0.247430742;oel;898;0.7;0.00359833
fit18;3;2.0843469239999877;0.241022959;oel;941;0.63;0.003983825
fit18;3;2.14735809299998;0.306902766;oel;2302;0.66;0.008481759
fit18;3;2.1699334719999968;0.328984171;oel;947;0.62;0.005654461
fit18;3;2.2828179929999806;0.243181393;oel;2403;0.69;0.003726842
fit18;3;2.3954812619999757;0.363680929;oel;2365;0.61;0.007839211
fit18;3;2.6690637209999863;0.454174668;oel;2337;0.64;0.024417238
fit18;3;3.4354898070000104;0.336699426;oel;2357;0.66;0.012337173
fit18;3;3.8137399290000076;0.257316023;oel;2363;0.59;0.002056201
fit18;3;4.229274901999986;0.250613093;oel;3713;0.68;0.005011965
fit18;3;5.722973021999991;0.323125333;oel;4659;0.61;0.007068077
fit18;3;6.989521179000008;0.290808052;oel;4668;0.65;0.006682605
fit18;3;12.723758849999996;0.330451339;oel;1081;0.58;0.008995815
fit18;3;14.097210082999993;0.346552372;oel;4317;0.7;0.013236597
fit18;3;14.595256957999993;0.476075888;oel;4306;0.53;0.010152307
fit18;3;19.315960082999993;0.194646046;oel;671;0.69;0.002313235
fit18;3;19.924545440999992;0.255775988;oel;674;0.65;0.004369336
fit18;3;20.208458098999998;0.262416393;oel;1685;0.66;0.005011884
fit18;3;20.759716186999995;0.715444565;oel;1686;0.44;0.019148165
fit18;3;21.89974990799999;0.315388471;oel;3110;0.63;0.008096225
fit18;3;22.191681060999997;1.172415972;oel;3112;0.65;0.489242852
fit18;3;29.832760009999987;0.21409969;oel;5396;0.61;0.002056163
fit18;3;35.87531677199999;0.275521278;oel;19;0.7;0.006039972
fit18;3;61.279592667;0.252523661;oel;1597;0.64;0.003469735
fit18;3;64.424773369;0.206017882;oel;4968;0.66;0.002441728
fit18;3;107.62973037699999;0.199057966;oel;3079;0.74;0.002570353
fit18;3;116.12141815199999;0.262851298;oel;125;0.68;0.005397737
fit18;3;117.899776611;0.266347706;oel;3763;0.66;0.005140632
fit18;3;118.61068740799999;0.307436794;oel;3768;0.64;0.007068272
fit18;3;118.936493073;0.529268801;oel;3740;0.51;0.009638823
fit18;3;119.154007111;0.278733402;oel;2561;0.59;0.002056368
fit18;3;119.393631134;0.214101225;oel;2583;0.64;0.002056357
fit18;3;119.669040833;0.31960234;oel;2530;0.62;0.008739156
fit18;3;120.477237854;0.326895922;oel;2833;0.59;0.007067792
fit18;3;121.40144744899999;0.262390524;oel;4405;0.66;0.005011878
fit18;3;122.407348785;0.214100152;oel;480;0.64;0.00231306
fit18;3;123.06133667;0.227440685;oel;344;0.69;0.003212613
fit18;3;123.452617798;0.387642562;oel;347;0.52;0.004626153
fit18;3;124.11217514;0.197528929;oel;2207;0.69;0.002570065
fit18;3;124.65482727099999;0.431537986;oel;2353;0.61;0.012337235
fit18;3;124.932140503;0.214098811;oel;2371;0.64;0.002570164
fit18;3;125.123356018;0.31226337;oel;2192;0.61;0.007324928
fit18;3;125.51491561899999;0.297328442;oel;2201;0.65;0.006553952
fit18;3;125.71387115499999;0.43410939;oel;2369;0.58;0.009509856
fit18;3;125.734668884;0.444264501;oel;3780;0.55;0.008867262
fit18;3;125.836815033;0.316297412;oel;3965;0.65;0.007839502
fit18;3;126.219360504;0.389527768;oel;3784;0.59;0.00822463
fit18;3;126.474323425;0.28989923;oel;3947;0.66;0.006682491
fit18;3;127.289009247;0.291252285;oel;5376;0.66;0.00706789
fit18;3;127.55994049099999;0.34226045;oel;5465;0.59;0.004112747
fit18;3;127.907276306;0.250046611;oel;5466;0.64;0.004240911
fit18;3;128.012642059;0.352302194;oel;5498;0.65;0.012851084
fit18;3;135.66522995;0.214100599;oel;4827;0.68;0.002698683
fit18;3;136.073028717;0.21410419;oel;422;0.7;0.002056094
fit18;3;136.37017074599999;0.409970492;oel;253;0.52;0.005268621
fit18;3;136.507881317;0.315868288;oel;5513;0.62;0.008224681
fit18;3;136.59593597399999;0.26879549;oel;5318;0.61;0.004112137
fit18;3;136.672424469;0.213770404;oel;4809;0.67;0.002184576
fit18;3;136.963108215;0.278732955;oel;5461;0.64;0.003470132
fit18;3;137.017727051;0.278349012;oel;4532;0.65;0.005783287
fit18;3;137.036831055;0.188823402;oel;32;0.77;0.002056327
fit18;3;137.156799469;0.285198152;oel;3250;0.62;0.005911277
fit18;3;137.237835083;0.327045232;oel;264;0.52;0.002570258
fit18;3;137.29861083999998;0.289890587;oel;5067;0.63;0.003212792
fit18;3;137.406139526;0.289899141;oel;2757;0.65;0.00861
fit18;3;137.563251648;0.211214289;oel;246;0.69;0.002570075
fit18;3;137.656009827;0.380993545;oel;340;0.54;0.003726779
fit18;3;137.700985107;0.250249475;oel;128;0.75;0.004369636
fit18;3;137.78570953399998;0.234296128;oel;3514;0.68;0.003469937
fit18;3;138.098293457;0.3550331;oel;1789;0.64;0.012851018
fit18;3;138.11185089100002;0.214474797;oel;2647;0.67;0.002955602
fit18;3;138.331806335;0.353230625;oel;72;0.54;0.003341281
fit18;3;138.782131348;0.434426218;oel;323;0.66;0.026344895
fit18;3;139.031932983;0.619365573;oel;889;0.5;0.02493082
fit18;3;139.09649292;0.357464254;oel;326;0.61;0.01220882
fit18;4;4.153510895000004;0.537648916;oel;5462;0.65;0.040995613
fit18;4;4.351466980000005;0.244868025;oel;289;0.66;0.004112461
fit18;4;4.523662415000004;0.397352844;oel;37;0.58;0.008481893
fit18;4;4.604366150000004;0.311194271;oel;5001;0.58;0.002698628
fit18;4;4.676296082;0.302437901;oel;4372;0.7;0.007710159
fit18;4;4.726787415000004;0.209709808;oel;5158;0.66;0.002313368
fit18;4;4.967521515000001;0.225686386;oel;4319;0.65;0.002827081
fit18;4;5.034766998000002;0.276401997;oel;4318;0.61;0.005911846
fit18;4;5.147723999;0.262966365;oel;4131;0.68;0.005011631
fit18;4;5.172244873000004;0.707081139;oel;4254;0.64;0.091885723
fit18;4;5.474910583000003;0.391062737;oel;4198;0.65;0.018505864
fit18;4;5.562469330000006;0.301302373;oel;4361;0.66;0.006811368
fit18;4;5.647594299000005;0.21409969;oel;4332;0.62;0.003469687
fit18;4;5.765689697000006;0.712405324;oel;4241;0.66;0.127869129
fit18;4;5.8454969790000035;0.262217492;oel;4188;0.6;0.003855191
fit18;4;6.099475708;0.214099064;oel;4357;0.64;0.002313414
fit18;4;6.134879913000006;0.309771299;oel;4383;0.64;0.008224738
fit18;4;6.600772705000004;0.212247238;oel;984;0.64;0.002056365
fit18;4;7.416309204000001;0.266432077;oel;865;0.56;0.00346998
fit18;4;19.385005798;0.225677863;oel;2849;0.66;0.002698805
fit18;4;44.290031281000005;0.276401579;oel;5131;0.63;0.005012014
fit18;4;44.760654297;0.199060604;oel;5127;0.61;0.002184724
fit18;4;45.958419647;0.222185031;oel;3727;0.66;0.002698681
fit18;4;52.290076103000004;0.227436855;oel;2439;0.73;0.003469843
fit18;4;66.29001804800001;0.277138084;oel;1807;0.65;0.005911528
fit18;4;74.451961842;0.225681275;oel;5368;0.64;0.002056201
fit18;4;75.980060425;0.245028183;oel;4995;0.64;0.004112425
fit18;4;76.053116646;0.231255904;oel;5349;0.66;0.002570206
fit18;4;81.26086887400001;0.231254652;oel;2688;0.71;0.003212774
fit18;4;92.97353157;0.231251329;oel;4364;0.68;0.003598413
fit18;4;96.547069397;0.234291837;oel;1976;0.66;0.003341205
fit18;4;98.30049881000001;0.194646984;oel;5093;0.69;0.002313205
fit18;4;98.49004921;0.197524965;oel;4984;0.67;0.002184713
fit18;4;98.969104614;0.257318527;oel;4971;0.69;0.005526102
fit18;4;107.210601654;0.238037437;oel;5322;0.67;0.003726808
fit18;4;116.304946747;0.311080843;oel;4114;0.61;0.002184723
fit18;4;133.76766571000002;0.262217879;oel;4712;0.62;0.004369375
fit18;4;137.952266541;1.701782823;oel;918;0.64;1.622970223
fit18;5;15.345161590999993;0.234292492;oel;4865;0.67;0.002184732
fit18;5;18.357792052999997;0.257318854;oel;4622;0.66;0.005011926
fit18;5;18.534584198000005;0.41045177;oel;805;0.62;0.010537839
fit18;5;18.987259064;0.26800549;oel;803;0.66;0.004626399
fit18;5;20.85718170199999;0.186702535;oel;1771;0.67;0.002056126
fit18;5;21.718994292999994;0.199060604;oel;3143;0.71;0.002570273
fit18;5;29.987152251999987;0.229708537;oel;5495;0.64;0.003341295
fit18;5;31.191810759999996;0.241477787;oel;56;0.67;0.004369393
fit18;5;34.699852142;0.19464618;oel;40;0.67;0.00205622
fit18;5;35.88743987999999;0.311081171;oel;47;0.57;0.004883352
fit18;5;51.758314285;0.22221826;oel;2481;0.69;0.002441738
fit18;5;54.295103225999995;0.214103967;oel;5134;0.62;0.003598303
fit18;5;66.901745472;0.189272895;oel;3047;0.67;0.002056123
fit18;5;84.152396355;0.231254473;oel;321;0.62;0.003598355
fit18;5;88.087861214;0.257317156;oel;2498;0.64;0.003341328
fit18;5;89.451074753;0.189627752;oel;3949;0.7;0.0020562
fit18;5;89.454054031;0.319158494;oel;3836;0.68;0.010281038
fit18;5;99.037355576;0.221803665;oel;5022;0.66;0.002570241
fit18;5;102.224458847;0.267220795;oel;229;0.67;0.004369274
fit18;5;138.519283447;0.214098349;oel;826;0.69;0.00257034
fit18;6;8.42121109;0.232565582;oel;1665;0.69;0.003212604
fit18;6;16.177608337000002;0.298712581;oel;414;0.68;0.007453273
fit18;6;22.369163361000005;0.225679576;oel;3818;0.67;0.003084478
fit18;6;26.157176819;0.232548073;oel;2773;0.71;0.003341517
fit18;6;37.939239349000005;0.234295353;oel;2187;0.65;0.003212833
fit18;6;39.26868995700001;0.276402682;oel;1009;0.66;0.003469729
fit18;6;42.236158218;0.231256321;oel;2255;0.68;0.003598259
fit18;6;59.017937031;0.209908023;oel;1612;0.66;0.002313266
fit18;6;59.981468048;0.234292373;oel;2428;0.62;0.003469834
fit18;6;60.594248142000005;0.214102402;oel;2296;0.64;0.002313227
fit18;6;66.611935001;0.2622208;oel;5125;0.65;0.003726825
fit18;6;72.425556984;0.209485784;oel;1203;0.69;0.00231322
fit18;6;98.210605469;0.257319003;oel;5143;0.63;0.002698742
fit18;6;100.776580658;0.342263937;oel;2745;0.62;0.009638333
fit18;6;103.026763763;0.247221291;oel;1471;0.71;0.003341238
fit18;6;103.985751953;0.208066836;oel;65;0.76;0.002827298
fit18;6;105.040046539;0.270881146;oel;63;0.63;0.005268917
fit18;6;126.595626678;0.281033039;oel;1359;0.63;0.006554049
fit18;6;127.77791961700001;0.194646448;oel;1371;0.7;0.002184661
fit18;7;7.789043579000008;0.273108423;oel;304;0.65;0.005011899
fit18;7;8.657932434000003;0.237034038;oel;2271;0.74;0.003598287
fit18;7;9.679065857000012;0.271203399;oel;2354;0.67;0.005140448
fit18;7;9.91741577099998;0.219500721;oel;2336;0.68;0.002827261
fit18;7;35.136867675999994;0.214102849;oel;115;0.61;0.002955692
fit18;7;35.607471618999995;0.312561929;oel;130;0.64;0.009124265
fit18;7;57.712404404;0.209484786;oel;2877;0.66;0.002313255
fit18;7;61.347833785999995;0.189901277;oel;2093;0.67;0.002056186
fit18;7;63.935350571;0.280146509;oel;5315;0.65;0.006297071
fit18;7;66.776166592;0.214102387;oel;4498;0.64;0.002056156
fit18;7;76.04209652899999;0.265702933;oel;4961;0.67;0.00565442
fit18;7;81.248060379;0.219636992;oel;1627;0.69;0.002570305
fit18;7;82.896605644;0.425300211;oel;3989;0.65;0.024160158
fit18;7;84.765966568;0.209709987;oel;653;0.66;0.002441682
fit18;7;86.37651744799999;0.290441811;oel;3475;0.66;0.007710582
fit18;7;89.904113922;0.298547626;oel;4691;0.67;0.00475494
fit18;7;90.605978165;0.223051623;oel;399;0.65;0.002827265
fit18;7;90.606973801;0.22941263;oel;294;0.66;0.002570231
fit18;7;92.279745255;0.2974177;oel;2045;0.59;0.003341351
fit18;7;127.54666534399999;0.257318646;oel;5441;0.68;0.003983616
fit18;7;135.776775513;0.243184268;oel;1428;0.71;0.003855088
fit18;7;137.848446045;0.252320468;oel;916;0.55;0.00205607
fit18;8;0.10450347900000168;0.225684687;oel;2839;0.66;0.002441621
fit18;8;0.18218597400000647;0.234277159;oel;1191;0.61;0.0030845
fit18;8;0.2696798710000081;0.225671038;oel;1308;0.64;0.002570193
fit18;8;0.30153259300000457;0.695777178;oel;1663;0.51;0.029814333
fit18;8;0.47108825700000523;0.209486157;oel;1130;0.67;0.002184827
fit18;8;0.5380133059999963;0.284332186;oel;1688;0.61;0.005654191
fit18;8;0.636943665000004;0.462510139;oel;1557;0.61;0.014007966
fit18;8;0.6508215329999985;0.271760345;oel;2692;0.59;0.002313029
fit18;8;0.7690924070000023;0.36338374;oel;1070;0.52;0.003726886
fit18;8;0.7831304930000016;0.316096395;oel;1760;0.66;0.009509536
fit18;8;0.8680380250000042;0.257319391;oel;1399;0.64;0.002441617
fit18;8;0.9176672359999998;0.222219586;oel;1377;0.69;0.003084356
fit18;8;1.102245178000004;0.193207979;oel;1032;0.67;0.002056069
fit18;8;1.1684454350000095;0.566457927;oel;2496;0.49;0.013235915
fit18;8;1.1754721070000045;0.23117438;oel;1296;0.65;0.00308446
fit18;8;1.2759817499999997;0.209899947;oel;1537;0.71;0.002698575
fit18;8;1.4764746090000074;0.517105222;oel;515;0.5;0.006425382
fit18;8;1.4982260130000071;0.232547358;oel;1259;0.71;0.003341467
fit18;8;1.8349569700000075;0.276400596;oel;1169;0.57;0.002056138
fit18;8;1.8783148190000105;0.188817784;oel;590;0.77;0.002056073
fit18;8;1.9254721070000045;0.219110802;oel;812;0.64;0.00231335
fit18;8;2.104442444;0.197533995;oel;489;0.64;0.002184576
fit18;8;2.125797118999998;0.296736449;oel;1244;0.65;0.00552562
fit18;8;2.317279663000008;0.22030884;oel;433;0.61;0.002441552
fit18;8;2.388736571999999;0.214117676;oel;1284;0.67;0.002184596
fit18;8;2.47216400100001;0.319160312;oel;428;0.52;0.002570475
fit18;8;2.939906921000002;0.505928636;oel;439;0.54;0.009638203
fit18;8;3.960689392000006;0.197523668;oel;650;0.68;0.002698936
fit18;8;4.247604218000006;0.21410282;oel;2774;0.65;0.002827385
fit18;8;6.006400909;0.222214788;oel;4295;0.68;0.002827439
fit18;8;15.811530914000002;0.21410419;oel;2545;0.61;0.002441583
fit18;8;21.192493286;0.220306873;oel;4197;0.66;0.00244176
fit18;8;22.284763184000006;0.302008539;oel;4296;0.66;0.007838798
fit18;8;22.363452759000005;0.262220085;oel;4146;0.64;0.003341102
fit18;8;22.735236969000006;0.244902462;oel;1152;0.67;0.00385541
fit18;8;22.896747437000002;0.234285593;oel;1093;0.63;0.00282729
fit18;8;23.311733093;0.276401997;oel;595;0.59;0.002956023
fit18;8;23.395160522000005;0.387614995;oel;389;0.63;0.011694763
fit18;8;25.650520172;0.225680426;oel;4329;0.66;0.002698603
fit18;8;27.685405579000005;0.371560752;oel;1076;0.66;0.01233721
fit18;8;28.703750458000002;0.22043255;oel;1010;0.64;0.00231306
fit18;8;28.863895264;0.219101191;oel;950;0.66;0.002441871
fit18;8;28.931976166000005;0.222215116;oel;1057;0.71;0.003212893
fit18;8;28.936305847000007;0.646253645;oel;3776;0.52;0.018506009
fit18;8;29.095950928;0.285198778;oel;2240;0.63;0.006554161
fit18;8;29.338733521;0.517102599;oel;3972;0.51;0.009895133
fit18;8;29.842235413000004;0.477383167;oel;3314;0.53;0.010666342
fit18;8;30.424651947;0.406852692;oel;3726;0.6;0.006682582
fit18;8;30.992381897;0.256962031;oel;3151;0.71;0.005012124
fit18;8;31.381622162000006;0.214105189;oel;3148;0.68;0.002698602
fit18;8;33.048312988000006;0.227685958;oel;3415;0.63;0.002698925
fit18;8;33.966796722000005;0.229243517;oel;4507;0.63;0.002955964
fit18;8;34.636531677;0.306941479;oel;4493;0.55;0.002184712
fit18;8;34.683120575000004;0.391479045;oel;4745;0.65;0.01696318
fit18;8;35.188918915;0.327154011;oel;4727;0.65;0.006682305
fit18;8;35.192926254;0.486660898;oel;4476;0.48;0.006296818
fit18;8;35.38723358200001;0.257316381;oel;2241;0.63;0.003983743
fit18;8;35.516477432;0.342260718;oel;2334;0.59;0.005783216
fit18;8;35.680211868;0.199060574;oel;2221;0.69;0.00257011
fit18;8;35.718149033;0.311080545;oel;2266;0.63;0.005011686
fit18;8;35.797105637;0.387628913;oel;2285;0.52;0.003598339
fit18;8;35.842141953;0.323125929;oel;2417;0.58;0.002827434
fit18;8;36.400914993;0.257315636;oel;2084;0.63;0.002827222
fit18;8;36.6081427;0.234137595;oel;2139;0.66;0.003469774
fit18;8;36.704574432;0.211200058;oel;2070;0.64;0.002313192
fit18;8;37.021509018;0.191762388;oel;1805;0.73;0.002184673
fit18;8;37.161987152;0.220329985;oel;1818;0.71;0.002570157
fit18;8;37.410718765;0.389456928;oel;4615;0.64;0.012208555
fit18;8;37.78512558;0.374796033;oel;3572;0.64;0.011309105
fit18;8;38.094873276;0.240552083;oel;3181;0.56;0.002570215
fit18;8;38.28864463800001;0.233157277;oel;2177;0.68;0.003598237
fit18;8;39.534732666000004;0.476077527;oel;2462;0.48;0.005268972
fit18;8;40.69569191000001;0.214102849;oel;5196;0.66;0.002313197
fit18;8;43.24928649900001;0.199066311;oel;2328;0.71;0.002698693
fit18;8;46.980953064000005;0.186699837;oel;3707;0.67;0.002184733
fit18;8;48.835031357000005;0.233853564;oel;300;0.61;0.002827301
fit18;8;50.751409378000005;0.214098796;oel;4685;0.69;0.002441593
fit18;8;54.92930492400001;0.276402324;oel;1018;0.63;0.002955829
fit18;8;55.304453697;0.419190019;oel;999;0.51;0.005783139
fit18;8;55.562025871;0.529269159;oel;995;0.46;0.012851371
fit18;8;55.815852013000004;0.954823136;oel;923;0.43;0.021075824
fit18;8;56.098907318;0.298548251;oel;962;0.59;0.002827221
fit18;8;56.170562592;0.211747631;oel;366;0.7;0.002827262
fit18;8;56.367898788000005;0.262491167;oel;896;0.63;0.003983831
fit18;8;56.519255486000006;0.57980305;oel;4127;0.52;0.015549954
fit18;8;56.529464569000005;0.214098349;oel;989;0.67;0.002184752
fit18;8;56.762988892;0.42820254;oel;4054;0.58;0.007710766
fit18;8;56.834446754000005;0.21409969;oel;4093;0.67;0.002056255
fit18;8;56.851336327000006;0.502110183;oel;4163;0.6;0.020433312
fit18;8;56.870328751;0.300801784;oel;3864;0.61;0.004240805
fit18;8;56.901122894000004;0.231254235;oel;3901;0.71;0.0033413
fit18;8;57.078832474;0.236650601;oel;4081;0.64;0.003598375
fit18;8;57.097443428000005;0.258106738;oel;4134;0.6;0.003469787
fit18;8;57.161940422;0.319606602;oel;3877;0.66;0.010023822
fit18;8;57.23986515;0.294251591;oel;4118;0.59;0.003341303
fit18;8;57.542976227000004;0.233857572;oel;3891;0.68;0.002827257
fit18;8;57.660319176;0.194649711;oel;4089;0.69;0.002313197
fit18;8;57.689874496;0.227700785;oel;3805;0.63;0.002698837
fit18;8;57.737560120000005;0.2997953;oel;3894;0.61;0.004112397
fit18;8;57.741169777;0.35394147;oel;4035;0.55;0.005011982
fit18;8;57.842018929000005;0.209485784;oel;3879;0.64;0.002056123
fit18;8;57.979369965000004;0.287757456;oel;4086;0.49;0.002441734
fit18;8;58.146188583000004;0.189626664;oel;3944;0.7;0.00205619
fit18;8;58.323950615;0.281858087;oel;1907;0.65;0.005397527
fit18;8;58.338609543000004;0.347221792;oel;1988;0.64;0.008610504
fit18;8;58.684120026;0.397653222;oel;1937;0.48;0.003341257
fit18;8;58.953061428000005;0.709449053;oel;1675;0.39;0.016192444
fit18;8;59.010297146000006;0.275033265;oel;1927;0.59;0.00218464
fit18;8;59.248097744000006;0.277590871;oel;1856;0.64;0.005397395
fit18;8;59.49911293;0.441489339;oel;1679;0.46;0.006682691
fit18;8;59.646472301;0.326388478;oel;1727;0.62;0.004369413
fit18;8;59.712211933000006;0.217873797;oel;1669;0.69;0.002570246
fit18;8;60.083475914000005;0.199064821;oel;3850;0.71;0.002570241
fit18;8;60.252915230000006;0.387621224;oel;4746;0.55;0.004626404
fit18;8;60.665353622000005;0.231255487;oel;1247;0.62;0.002313245
fit18;8;61.112685528;0.214102387;oel;2319;0.61;0.002056172
fit18;8;61.348156776;0.263825059;oel;4869;0.66;0.004112294
fit18;8;61.36892541900001;0.199066311;oel;3238;0.67;0.002056167
fit18;8;61.389193382;0.39851597;oel;1655;0.49;0.006425693
fit18;8;61.432414379;0.597096205;oel;4500;0.48;0.01362228
fit18;8;61.759934273000006;0.41918543;oel;5481;0.54;0.006682559
fit18;8;61.769330826;0.323245734;oel;332;0.53;0.004497977
fit18;8;61.93502697;0.44281882;oel;4494;0.56;0.0078392
fit18;8;62.000607338;0.296972901;oel;4649;0.65;0.008353404
fit18;8;62.137734737;0.53762877;oel;506;0.51;0.015164411
fit18;8;62.45755847900001;0.470729053;oel;61;0.54;0.009638232
fit18;8;62.46615490000001;0.319160908;oel;102;0.58;0.003855229
fit18;8;62.47828373;0.276401997;oel;400;0.59;0.002698594
fit18;8;62.615184631000005;0.289892584;oel;5508;0.53;0.002056285
fit18;8;62.831952419000004;0.249707371;oel;3;0.69;0.003855411
fit18;8;63.066892948;0.367378891;oel;5108;0.6;0.006682583
fit18;8;63.350077000000006;0.241475984;oel;5029;0.64;0.003598342
fit18;8;63.39444455100001;0.457906455;oel;4800;0.62;0.012337207
fit18;8;63.496925201;0.338523626;oel;5065;0.6;0.005783007
fit18;8;64.30450209600001;0.240572959;oel;5313;0.7;0.003598334
fit18;8;64.964992132;0.369181633;oel;2202;0.56;0.008096266
fit18;8;65.046528306;0.281695187;oel;2463;0.68;0.006554064
fit18;8;65.113817301;0.288706213;oel;2228;0.68;0.006039979
fit18;8;65.50080164900001;0.262216777;oel;2465;0.65;0.004883463
fit18;8;67.733941402;0.276401639;oel;5187;0.64;0.003598357
fit18;8;69.929283466;0.220307857;oel;2413;0.64;0.002184703
fit18;8;70.18170413;0.394134521;oel;2404;0.52;0.004369431
fit18;8;70.80814608600001;0.43491891;oel;2495;0.65;0.021333128
fit18;8;72.35346206700001;0.214099824;oel;1219;0.67;0.002184586
fit18;8;73.22067627;0.221888661;oel;704;0.68;0.002827276
fit18;8;74.98034938800001;0.298548251;oel;1519;0.65;0.002827284
fit18;8;81.552207794;0.548178136;oel;2892;0.56;0.013879034
fit18;8;90.482875671;0.214101493;oel;955;0.67;0.002184685
fit18;8;93.506582108;0.214102387;oel;4605;0.65;0.003726778
fit18;8;94.56373771700001;0.214102387;oel;5488;0.65;0.002955672
fit18;8;96.38758262600001;0.298547626;oel;2368;0.57;0.002313179
fit18;8;96.86743721;0.21410194;oel;2295;0.61;0.003084296
fit18;8;98.726659622;0.208068684;oel;5075;0.76;0.002827242
fit18;8;98.904407349;0.231171519;oel;5085;0.66;0.002570285
fit18;8;99.051956024;0.232551649;oel;4049;0.66;0.003341298
fit18;8;100.653049316;0.407502472;oel;2948;0.64;0.019019701
fit18;8;101.301082458;0.327476144;oel;2945;0.64;0.004754887
fit18;8;101.998241272;0.21410358;oel;2950;0.61;0.002570235
fit18;8;102.36633667000001;0.257317752;oel;1547;0.64;0.004626432
fit18;8;103.42833313;0.219109684;oel;1526;0.71;0.002698804
fit18;8;103.56640991200001;0.231255159;oel;1527;0.67;0.003212754
fit18;8;104.647472229;0.220648378;oel;307;0.7;0.002827232
fit18;8;104.65476211500001;0.214101493;oel;166;0.67;0.003084322
fit18;8;105.010902252;0.255403161;oel;145;0.68;0.004497924
fit18;8;105.68970092800001;0.289892584;oel;2206;0.54;0.003341314
fit18;8;106.46935257000001;0.364643037;oel;2265;0.57;0.006040023
fit18;8;107.433265533;0.233292907;oel;291;0.67;0.00295573
fit18;8;107.48831543;0.306090295;oel;5355;0.65;0.008353363
fit18;8;107.741248932;0.199060604;oel;5366;0.7;0.002184741
fit18;8;107.754344788;0.246117026;oel;5417;0.67;0.003726856
fit18;8;108.173118439;0.235220179;oel;457;0.61;0.003341237
fit18;8;108.263339844;0.276400954;oel;5324;0.64;0.00257025
fit18;8;108.617515411;0.345096797;oel;1011;0.54;0.004240862
fit18;8;108.781730499;0.21410194;oel;1002;0.65;0.002827241
fit18;8;111.533302155;0.419184744;oel;3594;0.49;0.007068046
fit18;8;111.844039764;0.219378337;oel;1440;0.65;0.00282727
fit18;8;113.21346649200001;0.257316381;oel;1338;0.62;0.004112259
fit18;8;128.11142334;0.194646448;oel;4080;0.69;0.002313221
fit18;8;133.369899597;0.21409969;oel;4797;0.63;0.002698776
fit18;8;135.085925903;0.214100599;oel;3839;0.64;0.002184713
fit18;8;135.470699158;0.199061662;oel;3816;0.7;0.002184709
fit18;8;138.16418823200001;0.209484398;oel;993;0.69;0.002441747
fit18;8;138.84054931600002;0.28989324;oel;1090;0.61;0.003983875
fit18;9;1.0848580929999798;0.311081171;oel;1108;0.56;0.004626399
fit18;9;2.6799890140000002;0.306958407;oel;2464;0.57;0.00231323
fit18;9;3.0893365480000057;0.465974212;oel;2507;0.64;0.032513388
fit18;9;3.9313928219999923;0.321008772;oel;3837;0.66;0.010537944
fit18;9;4.066967163000015;0.236226484;oel;3789;0.67;0.003084299
fit18;9;4.859691771999991;0.219323918;oel;3802;0.68;0.002827237
fit18;9;6.565357360999997;0.199060604;oel;4768;0.68;0.002698762
fit18;9;6.735805663999997;0.322280794;oel;4774;0.62;0.007453633
fit18;9;14.061817321999996;0.209482431;oel;4572;0.67;0.002184652
fit18;9;14.725383910999994;0.327130675;oel;4720;0.65;0.010152327
fit18;9;14.886852417;0.199061722;oel;4558;0.67;0.002056134
fit18;9;14.917186889999996;0.276401281;oel;4955;0.63;0.004369403
fit18;9;15.574539337000004;0.281000167;oel;41;0.59;0.003212759
fit18;9;15.620796356;0.222967431;oel;4874;0.66;0.0024417
fit18;9;15.824203643999994;0.298548579;oel;4902;0.65;0.005011898
fit18;9;16.307338867;0.214103475;oel;371;0.64;0.003341252
fit18;9;16.326687011999994;0.237606481;oel;4877;0.67;0.003855257
fit18;9;16.992359313999998;0.315257639;oel;4833;0.6;0.005397571
fit18;9;17.272865448000005;0.227689534;oel;3414;0.64;0.002441766
fit18;9;17.405899199999993;0.365718216;oel;4341;0.65;0.013493669
fit18;9;17.493515166999998;0.225682974;oel;5277;0.65;0.003084241
fit18;9;18.551475677;0.276401997;oel;960;0.66;0.002441738
fit18;9;18.854465637000004;0.370830506;oel;934;0.56;0.004369403
fit18;9;18.871372374999993;0.276402324;oel;768;0.61;0.003084233
fit18;9;19.204265746999994;0.82321465;oel;782;0.43;0.018634178
fit18;9;19.45930114699999;0.189271301;oel;948;0.67;0.002056238
fit18;9;20.032997284000004;0.36771208;oel;1754;0.63;0.008481747
fit18;9;21.825149689;0.208070993;oel;3140;0.64;0.002441789
fit18;9;22.956218871999994;0.214096099;oel;3156;0.61;0.002056187
fit18;9;31.788795623999988;0.276401997;oel;911;0.65;0.004497852
fit18;9;33.273098145000006;0.5458498;oel;3323;0.52;0.009124194
fit18;9;33.74420181299999;0.251648337;oel;3406;0.66;0.004497896
fit18;9;34.333507690000005;0.357177317;oel;3317;0.65;0.011565942
fit18;9;34.75091567999999;0.328679174;oel;193;0.64;0.010280957
fit18;9;34.83658233599999;0.300446272;oel;330;0.6;0.004369331
fit18;9;35.016479645000004;0.236021474;oel;239;0.68;0.003598357
fit18;9;35.36270538299999;0.262218237;oel;234;0.64;0.002570227
fit18;9;35.651867065000005;0.247511059;oel;342;0.67;0.002955677
fit18;9;35.782093200999995;0.28989324;oel;186;0.64;0.006554111
fit18;9;37.278305206;0.313233048;oel;1617;0.62;0.005397557
fit18;9;38.143314514;0.294251591;oel;2847;0.54;0.002441724
fit18;9;38.872787628;0.225680426;oel;2851;0.64;0.002313249
fit18;9;38.98546234099999;0.326618522;oel;2808;0.54;0.00565445
fit18;9;39.598854218;0.355060756;oel;3911;0.56;0.005525951
