Repository: iamgsshetty/AKOS

# AKOS - Acoustic Inspection of Weld Seams

## Dataset
- Dataset created under AKoS project
- Reference: [AKoS-project.de](https://www.akos-projekt.de/index.php/beitraege)
- Dataset used: [Download Link](https://nx21454.your-storageshare.de/s/C5SF9GKQpzHRXfT/authenticate/showShare)

### Dataset Structure
- Organized with folders representing each wall (12 to 23).
- Inside each wall folder, sub-folders for each layer of welding, considering only folders with "pass" written at the end.

## Signal Data Collection
- Collected using Microtech Gefell and SE81 microphones.
- Data is in I32 format.

File: pore_data_fit_eng.csv (part 7 of 17)
wand_ids;layer;postion[mm];diameters[mm];class;pore_ids_ct;sphericity;volume [mm3]
fit18;9;43.35631957999999;0.319277138;oel;2401;0.58;0.003983842
fit18;9;45.382925185999994;0.214102387;oel;13;0.63;0.002698688
fit18;9;46.159742507999994;0.192176178;oel;4648;0.67;0.002184643
fit18;9;47.784456406000004;0.278578907;oel;2153;0.63;0.00514045
fit18;9;48.448600922;0.326404333;oel;2127;0.62;0.00501189
fit18;9;48.841835175;0.23473087;oel;2151;0.67;0.002955836
fit18;9;51.233993682999994;0.417032242;oel;2630;0.55;0.007325163
fit18;9;51.286321793;0.214102849;oel;2629;0.64;0.002184663
fit18;9;51.837959442;0.419185638;oel;2466;0.57;0.008481716
fit18;9;57.49065605199999;0.342262149;oel;1600;0.56;0.003598412
fit18;9;58.157540474;0.300447047;oel;2929;0.58;0.003855377
fit18;9;58.61052814499999;0.236254856;oel;2932;0.66;0.003598343
fit18;9;60.903566513;0.244872853;oel;2234;0.7;0.003598351
fit18;9;61.06036582899999;0.245625287;oel;1884;0.68;0.005011906
fit18;9;61.270692978;0.250151515;oel;2247;0.66;0.003341363
fit18;9;61.386419449;0.370832086;oel;1878;0.58;0.005140482
fit18;9;61.820250664;0.224099398;oel;1787;0.67;0.002955753
fit18;9;62.494563255;0.231251329;oel;4836;0.61;0.00295587
fit18;9;62.929337653999994;0.221887052;oel;4900;0.67;0.002955735
fit18;9;63.130298767;0.268089443;oel;4884;0.61;0.003084228
fit18;9;63.90630355799999;0.437031239;oel;546;0.52;0.008353242
fit18;9;64.75235096;0.325116396;oel;1575;0.56;0.003084294
fit18;9;66.51938548999999;0.208071932;oel;177;0.7;0.00282738
fit18;9;68.121552143;0.323460788;oel;1243;0.56;0.00244166
fit18;9;69.771588955;0.194645241;oel;2526;0.7;0.002184679
fit18;9;71.1326758;0.213977918;oel;3741;0.64;0.002441763
fit18;9;74.940649662;0.269073248;oel;2542;0.65;0.005268984
fit18;9;75.30983749399999;0.442820549;oel;2550;0.66;0.028401084
fit18;9;75.513605747;0.300921798;oel;4845;0.66;0.007068191
fit18;9;75.522576962;0.231185555;oel;4790;0.65;0.003212804
fit18;9;75.841730986;0.693771064;oel;4824;0.48;0.034184188
fit18;9;75.872593794;0.2937572;oel;5459;0.68;0.006811203
fit18;9;76.474685106;0.697666168;oel;4870;0.53;0.049477041
fit18;9;76.705909166;0.329104811;oel;5421;0.66;0.008995676
fit18;9;76.77387825;0.234934628;oel;4875;0.67;0.003726864
fit18;9;76.968852911;0.236150086;oel;599;0.65;0.003726879
fit18;9;77.291094933;1.1356951;oel;4515;0.31;0.051018875
fit18;9;77.8114678;0.353248328;oel;4859;0.54;0.002313201
fit18;9;77.932815704;0.327043474;oel;4829;0.59;0.004883423
fit18;9;77.971247826;0.49957186;oel;4701;0.57;0.016578039
fit18;9;78.23764911699999;0.356837124;oel;4952;0.59;0.004883395
fit18;9;78.238151703;0.208068684;oel;5057;0.64;0.00231326
fit18;9;78.365467701;0.241146564;oel;4567;0.63;0.003726776
fit18;9;78.800063763;0.327133834;oel;2272;0.54;0.003726815
fit18;9;78.877126369;1.405757785;oel;4749;0.3;0.051404826
fit18;9;79.362863693;0.663750172;oel;1795;0.53;0.027501417
fit18;9;79.68033662799999;0.246656403;oel;5247;0.65;0.004369337
fit18;9;79.74515167199999;0.409970492;oel;927;0.57;0.004240915
fit18;9;80.09280077;0.257319242;oel;1728;0.67;0.004754852
fit18;9;80.476831589;0.476074278;oel;2007;0.53;0.010795103
fit18;9;80.480486546;0.231254652;oel;1790;0.64;0.002056201
fit18;9;80.653128777;0.214469194;oel;2014;0.66;0.002441751
fit18;9;80.96607748;0.66720593;oel;1995;0.56;0.03906744
fit18;9;81.00598684299999;0.231250077;oel;1764;0.67;0.003084335
fit18;9;81.17431274399999;0.323979318;oel;1750;0.63;0.009638303
fit18;9;81.640828285;0.407450646;oel;1811;0.54;0.006297045
fit18;9;81.890347633;0.299553275;oel;4154;0.66;0.007068165
fit18;9;82.01013485;0.409971893;oel;4166;0.62;0.015678387
fit18;9;82.37606636;0.608713686;oel;4171;0.6;0.024802826
fit18;9;82.884838257;0.303848535;oel;4181;0.66;0.00822478
fit18;9;84.729444656;0.21410194;oel;496;0.64;0.002184718
fit18;9;85.25439659099999;0.181952804;oel;3433;0.64;0.002184664
fit18;9;85.427113686;0.214099094;oel;3418;0.61;0.00257031
fit18;9;86.2331287;0.380993277;oel;3785;0.49;0.003469884
fit18;9;91.344900284;0.271758944;oel;494;0.72;0.005654454
fit18;9;94.145569;0.214102849;oel;3905;0.63;0.002955833
fit18;9;95.004867706;0.214100599;oel;5285;0.61;0.002184738
fit18;9;101.265741501;0.3797203;oel;3042;0.55;0.005526009
fit18;9;101.45156112699999;0.193204463;oel;2169;0.7;0.002056097
fit18;9;101.524643097;0.276402682;oel;162;0.61;0.004754862
fit18;9;101.625908051;0.402721256;oel;4620;0.64;0.016321026
fit18;9;101.97731605499999;0.244385958;oel;453;0.62;0.003341247
fit18;9;102.030424271;0.323127717;oel;192;0.62;0.004497843
fit18;9;102.24244132999999;0.311079919;oel;34;0.58;0.003855388
fit18;9;102.531828079;0.490965635;oel;5095;0.46;0.005012073
fit18;9;102.61304107699999;0.220328242;oel;3202;0.64;0.002313284
fit18;9;102.82533470199999;0.489265084;oel;1857;0.57;0.014778763
fit18;9;102.85396972699999;0.227070808;oel;157;0.63;0.002955887
fit18;9;103.220935974;0.458225071;oel;2482;0.49;0.008995884
fit18;9;103.461116943;0.413190693;oel;1999;0.65;0.020818874
fit18;9;103.73995414699999;0.57606256;oel;1777;0.44;0.018634139
fit18;9;103.79141059899999;0.477726638;oel;2448;0.48;0.011180454
fit18;9;103.81265846299999;0.39735356;oel;2002;0.59;0.008867274
fit18;9;103.821743164;0.189620033;oel;2259;0.7;0.002056183
fit18;9;104.143592987;0.28048712;oel;2454;0.66;0.006297223
fit18;9;104.59767166099999;0.314897269;oel;4520;0.61;0.002570207
fit18;9;104.633545074;0.423084706;oel;2451;0.5;0.007325189
fit18;9;108.384567413;0.227086782;oel;2951;0.71;0.003212954
fit18;9;109.197044525;0.236963972;oel;3311;0.71;0.003727028
fit18;9;109.911289368;0.576065719;oel;3844;0.51;0.016963061
fit18;9;111.392147217;0.21148555;oel;1127;0.66;0.002570088
fit18;9;112.240738068;0.208056197;oel;977;0.67;0.002056038
fit18;9;112.61731353799999;0.26222229;oel;1087;0.64;0.002570049
fit18;9;113.742386017;0.220636547;oel;2828;0.7;0.00282712
fit18;9;114.53190246599999;0.563812315;oel;4266;0.49;0.020305287
fit18;9;116.013481293;0.323123544;oel;1303;0.65;0.008096441
fit18;9;116.091030273;0.838739634;oel;394;0.45;0.044464324
fit18;9;116.351604614;0.400564462;oel;1156;0.52;0.004754896
fit18;9;116.414459381;0.294251591;oel;1228;0.54;0.00295588
fit18;9;116.536693726;0.370841682;oel;495;0.54;0.004755101
fit18;9;116.71266571;0.360378325;oel;464;0.56;0.003469587
fit18;9;116.75383773799999;0.329937279;oel;534;0.69;0.011437371
fit18;9;116.792255554;0.454179972;oel;1171;0.51;0.005911374
fit18;9;116.985481415;0.817218125;oel;387;0.43;0.020047579
fit18;9;117.1679422;0.37083441;oel;1253;0.61;0.008481764
fit18;9;117.32342926;0.476063371;oel;540;0.59;0.01452205
fit18;9;117.700981293;0.827658474;oel;1209;0.42;0.024159614
fit18;9;117.77006546;0.269161195;oel;3976;0.67;0.005654238
fit18;9;118.055324707;0.406856477;oel;4013;0.64;0.018120069
fit18;9;118.230095062;0.360500097;oel;4391;0.58;0.00475496
fit18;9;118.729656372;0.239523411;oel;4068;0.67;0.003855389
fit18;9;119.06451431299999;0.313744694;oel;2926;0.62;0.008866979
fit18;9;119.448837433;0.280293137;oel;3009;0.63;0.003213034
fit18;9;120.37963500999999;0.269960254;oel;3007;0.65;0.004240959
fit18;9;123.185810242;0.231252998;oel;885;0.68;0.003341287
fit18;9;123.564079437;0.214100599;oel;893;0.64;0.002184581
fit18;9;124.353782806;0.246651202;oel;2628;0.64;0.004112435
fit18;9;126.274295959;0.188819319;oel;4155;0.77;0.002056032
fit18;9;127.276001129;0.755357802;oel;4105;0.65;0.154856548
fit18;9;128.267494354;0.88775152;oel;559;0.6;0.184414625
fit18;9;128.624553833;0.327171504;oel;44;0.59;0.004498004
fit18;9;129.005855713;0.298550844;oel;5028;0.67;0.005654425
fit18;9;129.396415863;0.186697423;oel;4219;0.67;0.002056165
fit18;9;129.402477417;0.371077836;oel;4965;0.63;0.010152489
fit18;9;129.97778717;0.194639683;oel;481;0.69;0.002441658
fit18;9;130.113670502;0.194645971;oel;4225;0.7;0.002056044
fit18;9;130.383922729;0.236672983;oel;4625;0.65;0.003855192
fit18;9;130.908760223;0.22879146;oel;2212;0.63;0.002698733
fit18;9;131.97760025;0.236964777;oel;2035;0.66;0.002441916
fit18;9;132.990192566;0.221247315;oel;970;0.65;0.002827472
fit18;9;133.125496063;0.211185142;oel;1254;0.66;0.002441661
fit18;9;133.915279541;0.231254861;oel;4325;0.64;0.002441578
fit18;9;134.617927704;0.50715816;oel;4381;0.53;0.01426429
fit18;9;135.165054474;0.199060813;oel;4355;0.72;0.002313079
fit18;9;135.20820251499998;0.199060649;oel;4523;0.69;0.002313018
fit18;9;136.05773941;0.289389372;oel;2801;0.63;0.006554032
fit18;9;136.827583466;0.193809539;oel;1151;0.66;0.002313209
fit18;9;137.211345825;0.342259616;oel;1333;0.65;0.010409662
fit18;9;137.609172974;0.771944463;oel;504;0.51;0.055903014
fit18;9;137.722644958;0.257319003;oel;691;0.67;0.004883484
fit18;9;138.067463074;0.232669905;oel;587;0.64;0.003469913
fit18;9;138.96132293699998;0.272734672;oel;1810;0.64;0.004883119
fit18;9;139.005748901;0.323108643;oel;1658;0.67;0.009895519
fit18;9;139.16807189899998;0.26524049;oel;1733;0.62;0.004369164
fit18;9;139.38618103;0.199069664;oel;3071;0.72;0.002441631
fit18;9;139.472988281;0.397351146;oel;3216;0.6;0.008995946
fit18;9;139.588565979;0.991459191;oel;3036;0.43;0.03778284
fit18;9;139.635273132;0.328537971;oel;1566;0.66;0.010023903
fit18;9;139.73041931199998;0.281984568;oel;3020;0.66;0.006297289
fit18;9;139.83259216300002;0.53880626;oel;3142;0.55;0.020947188
fit18;10;1.0004309079999985;0.788561761;oel;1442;0.57;0.086874671
fit18;10;1.589824524000008;0.626241267;oel;1407;0.54;0.02313187
fit18;10;1.6070745850000066;0.269744515;oel;1510;0.67;0.005782806
fit18;10;1.7088964840000074;0.289891243;oel;1439;0.64;0.006682772
fit18;10;1.8020819090000089;0.197522283;oel;1503;0.66;0.002313243
fit18;10;1.9879110720000028;0.380155623;oel;1491;0.57;0.006682957
fit18;10;2.3941458130000086;0.262218237;oel;1599;0.62;0.004754681
fit18;10;2.672336426000001;0.214100599;oel;1584;0.67;0.002184645
fit18;10;2.8500784300000035;0.281253755;oel;1507;0.71;0.005140224
fit18;10;2.8638800050000057;0.277055055;oel;1550;0.66;0.0044976
fit18;10;3.139865723000007;0.214116782;oel;3074;0.61;0.002184592
fit18;10;3.2220266720000055;0.214103296;oel;1074;0.61;0.003212949
fit18;10;3.4435804750000045;0.427044213;oel;1249;0.64;0.020947335
fit18;10;3.4690626530000017;0.463677138;oel;3149;0.61;0.016706564
fit18;10;3.5500448610000035;0.311081082;oel;1616;0.66;0.007196547
fit18;10;3.5754660030000025;0.355312467;oel;1226;0.66;0.014136011
fit18;10;3.6104505920000065;0.305242687;oel;1829;0.67;0.009123996
fit18;10;3.781734314000005;0.31763643;oel;1545;0.65;0.007710812
fit18;10;3.8748815920000013;0.334722638;oel;1210;0.6;0.004497848
fit18;10;3.8827017210000037;0.214097902;oel;2282;0.64;0.0021848
fit18;10;3.967811432000005;0.390977979;oel;1099;0.65;0.019919388
fit18;10;3.9691160580000044;0.231252998;oel;1384;0.67;0.002184876
fit18;10;4.2513235470000055;0.313296914;oel;1274;0.63;0.006939953
fit18;10;4.259715881000005;0.59496665;oel;1287;0.48;0.017863244
fit18;10;4.421066132;0.194639951;oel;1694;0.7;0.002184658
fit18;10;4.625423279000003;0.234139726;oel;1609;0.66;0.003341121
fit18;10;4.667327728000004;0.214098349;oel;1648;0.66;0.002313175
fit18;10;4.733024445000005;0.319158494;oel;1749;0.62;0.003341489
fit18;10;4.898284760000003;0.23803997;oel;4432;0.69;0.003726584
fit18;10;4.926837769000002;0.541377723;oel;4466;0.61;0.031999372
fit18;10;5.015209045000006;0.25731805;oel;4454;0.64;0.003984074
fit18;10;5.034610596;0.228795588;oel;4445;0.61;0.002955843
fit18;10;5.316158142000006;0.475804448;oel;4465;0.65;0.032770451
fit18;10;5.640407410000002;0.231259242;oel;4458;0.69;0.003855097
fit18;10;6.028690186000006;0.19752413;oel;4985;0.69;0.002441932
fit18;10;7.131542053000004;0.294253558;oel;1330;0.62;0.004112069
fit18;10;7.905090179000005;0.231256992;oel;1022;0.61;0.003084091
fit18;10;8.745784607000004;0.234279454;oel;2414;0.61;0.002184843
fit18;10;9.124221649000006;0.214105055;oel;2648;0.63;0.002827086
fit18;10;9.211120453000007;0.626769423;oel;2678;0.57;0.027758822
fit18;10;9.852023926000001;2.88880825;oel;4425;0.28;0.489886492
fit18;10;9.873428192000006;0.470203459;oel;4389;0.5;0.006168638
fit18;10;9.950431671000004;0.214101717;oel;4908;0.65;0.002827408
fit18;10;10.007655945000003;0.257319003;oel;4314;0.67;0.005140648
fit18;10;10.252303925000007;0.276401997;oel;4417;0.59;0.002441765
fit18;10;10.325218048000004;0.231251329;oel;4596;0.69;0.002441884
fit18;10;10.350295868000003;0.431764781;oel;4529;0.52;0.009895555
fit18;10;10.573325958000005;0.251056314;oel;465;0.61;0.003341506
fit18;10;10.741111603;0.227440223;oel;4597;0.69;0.002570241
fit18;10;10.873832550000003;0.281155765;oel;4501;0.57;0.003212801
fit18;10;10.926555481000001;0.693764925;oel;4513;0.46;0.013493273
fit18;10;10.974502411000003;0.232666716;oel;4394;0.63;0.002955869
fit18;10;11.038940277000002;0.347519785;oel;4938;0.64;0.011566202
fit18;10;11.044475403;0.252334207;oel;5230;0.68;0.003983577
fit18;10;11.112933960000007;0.434109181;oel;4343;0.49;0.007325132
fit18;10;11.307685699000004;0.236024156;oel;324;0.66;0.004112602
fit18;10;11.742011871000003;0.339305043;oel;474;0.52;0.004497815
fit18;10;12.048183289;0.328919023;oel;576;0.61;0.006811357
fit18;10;12.648452606000006;0.827670991;oel;482;0.49;0.026344005
fit18;10;12.655765381000002;0.370832592;oel;333;0.57;0.004754832
fit18;10;13.599418488000005;0.250158012;oel;4045;0.7;0.00359847
fit18;10;13.767906036000007;0.271753967;oel;4098;0.61;0.003984048
fit18;10;15.132221069000003;0.228793472;oel;2592;0.69;0.003212881
fit18;10;17.543929901000006;0.2499533;oel;528;0.68;0.004498167
fit18;10;19.28549942;0.300801158;oel;126;0.56;0.002570304
fit18;10;22.354572144000002;0.2203269;oel;4206;0.67;0.0021846
fit18;10;47.880136337;0.346630484;oel;2129;0.66;0.011308888
fit18;10;51.981926765000004;0.236966446;oel;3200;0.64;0.00257013
fit18;10;58.537622299000006;0.220306993;oel;1822;0.61;0.002184773
fit18;10;62.084554996;0.286670953;oel;5223;0.66;0.006296972
fit18;10;62.699723568;0.289925188;oel;5253;0.67;0.007068087
fit18;10;63.813495245000006;0.26241532;oel;4946;0.61;0.00385545
fit18;10;71.05044302;0.191766202;oel;2594;0.7;0.002184802
fit18;10;77.682321396;0.262203127;oel;4920;0.62;0.003598244
fit18;10;82.40327915200001;0.234731719;oel;2813;0.65;0.003212849
fit18;10;88.937858429;0.295965344;oel;2634;0.65;0.007068057
fit18;10;93.36822876000001;0.300801814;oel;4464;0.61;0.004240884
fit18;10;99.528716888;0.380996078;oel;4123;0.61;0.009252788
fit18;10;116.414317932;0.257319003;oel;4130;0.57;0.002184676
fit18;10;123.11911758400001;0.441969752;oel;4924;0.6;0.01786305
fit18;10;125.666015472;0.233292967;oel;5002;0.69;0.003212877
fit18;10;125.75015625;0.235708177;oel;4883;0.64;0.00334119
fit18;10;126.464572754;0.370829999;oel;4614;0.67;0.010023923
fit18;10;130.126998749;0.214103296;oel;2461;0.64;0.002570188
fit18;10;130.784297791;0.225682974;oel;2304;0.64;0.00231312
fit18;10;131.23221954299999;0.262390465;oel;2321;0.65;0.004369364
fit18;10;131.699092712;0.241476521;oel;375;0.68;0.004497876
fit18;10;131.793620911;0.209908783;oel;348;0.69;0.002570139
fit18;10;131.958721008;0.32312724;oel;621;0.62;0.005911479
fit18;10;132.05832275400002;0.304099828;oel;362;0.6;0.005397425
fit18;10;132.067531433;0.311081171;oel;378;0.53;0.003855377
fit18;10;132.606807556;0.28029561;oel;605;0.66;0.005525922
fit18;10;132.831096497;1.806156158;oel;4778;0.59;1.106611729
fit18;10;133.225787964;0.232550219;oel;4855;0.66;0.002441752
fit18;10;133.346530762;0.27282697;oel;4876;0.61;0.004883447
fit18;10;133.607570496;0.250250459;oel;4868;0.72;0.004497901
fit18;10;133.70574554400002;0.237033606;oel;4728;0.7;0.003469808
fit18;10;133.853023376;0.181952804;oel;4739;0.64;0.002184727
fit18;10;134.036525574;0.478742689;oel;4854;0.58;0.01246566
fit18;10;134.36597808800002;0.262217879;oel;4853;0.65;0.005011954
fit18;10;135.014819946;0.625218034;oel;3851;0.5;0.017477635
fit18;10;135.134807434;0.25731796;oel;3761;0.65;0.004883438
fit18;10;135.273120728;0.206017882;oel;3754;0.72;0.00244177
fit18;10;135.61927398699999;0.4813959;oel;3873;0.51;0.005268937
fit18;10;135.836902466;0.343508601;oel;3742;0.5;0.003084186
fit18;10;136.554317322;0.269992948;oel;2472;0.68;0.004626502
fit18;10;136.631404724;0.505797923;oel;2468;0.51;0.013365046
fit18;10;137.731891479;0.280294895;oel;2493;0.64;0.003598339
fit18;10;138.647952881;0.211196423;oel;1021;0.66;0.002441752
fit18;10;138.666126099;0.342262149;oel;1028;0.53;0.00295581
fit18;10;138.763789978;0.219966486;oel;1044;0.64;0.002441701
fit18;10;139.817722168;0.240569547;oel;2049;0.64;0.002570222
fit18;11;0.9115487669999993;0.199059501;oel;1075;0.72;0.002313244
fit18;11;2.21266571000001;0.193203062;oel;2491;0.7;0.002056105
fit18;11;3.790928039999983;0.334739298;oel;2608;0.6;0.004626479
fit18;11;4.203197632000013;0.211196423;oel;3913;0.66;0.002313184
fit18;11;5.784443054000008;0.281252593;oel;4922;0.68;0.005654586
fit18;11;6.605358276000004;0.28989324;oel;4934;0.68;0.005782967
fit18;11;7.081562195000004;0.297418058;oel;4916;0.57;0.002441733
fit18;11;7.770343932999992;0.34226355;oel;525;0.66;0.010409433
fit18;11;10.015392456;0.298672467;oel;2627;0.68;0.007325108
fit18;11;10.415481720000002;0.327474624;oel;2625;0.64;0.009766933
fit18;11;11.078758391999997;0.23125641;oel;4298;0.62;0.003341347
fit18;11;12.330837401999986;0.311080545;oel;2089;0.6;0.003598404
fit18;11;14.094722899999994;0.360385805;oel;5211;0.65;0.008738757
fit18;11;15.493168029999993;0.208067015;oel;5033;0.69;0.002570301
fit18;11;16.000858459;0.222217515;oel;5035;0.68;0.002827237
fit18;11;16.059608612000005;0.214101493;oel;1363;0.66;0.002698662
fit18;11;16.196712645999995;0.199060604;oel;1196;0.71;0.002570301
fit18;11;17.169845734000006;0.241328672;oel;5205;0.66;0.003469841
fit18;11;18.457328948999987;0.276401997;oel;3721;0.57;0.002441742
fit18;11;28.96802536;0.225682974;oel;3685;0.64;0.002056129
fit18;11;30.069614562999988;0.271446943;oel;1422;0.67;0.004883403
fit18;11;46.57701316799999;0.231252998;oel;4791;0.67;0.002955789
fit18;11;57.62177101099999;0.214102209;oel;2978;0.67;0.002955814
fit18;11;64.921774063;0.199061573;oel;1619;0.74;0.002698687
fit18;11;66.582399998;0.236026242;oel;3121;0.63;0.003855362
fit18;11;70.076662216;0.257315248;oel;2787;0.66;0.005011929
fit18;11;73.351168472;0.181952804;oel;5336;0.64;0.002056166
fit18;11;75.338254843;0.217871353;oel;90;0.66;0.002441806
fit18;11;76.443691883;0.242144451;oel;313;0.67;0.004240998
fit18;11;76.763916407;0.289893895;oel;644;0.69;0.006553954
fit18;11;77.33125940299999;0.199064806;oel;5278;0.72;0.002441665
fit18;11;77.858026657;0.214098796;oel;1105;0.66;0.002313239
fit18;11;89.02720561999999;0.193814754;oel;5384;0.66;0.00231309
fit18;11;94.906156693;0.221800849;oel;5418;0.64;0.002441753
fit18;11;95.10635772699999;0.23429358;oel;5458;0.66;0.002698668
fit18;11;98.302772675;0.227768883;oel;1263;0.65;0.00308438
fit18;11;102.432108078;0.214100599;oel;408;0.67;0.002056246
fit18;11;104.982023392;0.237031981;oel;5135;0.68;0.003470025
fit18;11;127.7239534;0.490569025;oel;766;0.49;0.007068525
fit18;11;128.543323669;2.456194162;oel;507;0.22;0.364585966
fit18;11;129.25640121499998;0.46250391;oel;4962;0.53;0.006040067
fit18;11;129.502170715;0.244871035;oel;4655;0.68;0.005012175
fit18;11;129.542419586;0.64980489;oel;5092;0.52;0.038939077
fit18;11;131.642200623;0.288630575;oel;2607;0.66;0.006810871
fit18;11;132.543441925;0.208071932;oel;1091;0.67;0.002184858
fit18;12;0.027759399000004237;0.20807147;oel;3028;0.67;0.002184602
fit18;12;0.13674530000000118;2.952761412;oel;1202;0.33;1.330738187
fit18;12;0.32410797100000366;0.232717171;oel;2385;0.65;0.002955562
fit18;12;0.6919515990000065;0.355061233;oel;2473;0.56;0.005012144
fit18;12;0.8547705080000014;0.199065849;oel;2067;0.74;0.002698536
fit18;12;1.0879171750000012;0.458372205;oel;2410;0.58;0.015807234
fit18;12;2.1827810670000076;0.327452421;oel;1020;0.66;0.004112551
fit18;12;4.2610128780000025;0.214100555;oel;2529;0.65;0.002955768
fit18;12;4.657718506000002;0.272743911;oel;2910;0.69;0.005140787
fit18;12;4.694534149000006;0.323573291;oel;4878;0.65;0.009638331
fit18;12;5.129279938000003;0.693758726;oel;4776;0.56;0.041380748
fit18;12;5.283210602000004;0.214106292;oel;4725;0.69;0.002570069
fit18;12;5.301269379000004;0.289899141;oel;4754;0.66;0.008738562
fit18;12;5.480327454000005;0.298548579;oel;4627;0.57;0.003469957
fit18;12;5.4889677430000035;0.257320881;oel;4718;0.64;0.004112439
fit18;12;5.812488403000003;0.246658549;oel;4775;0.64;0.003469924
fit18;12;5.995086517000004;0.21408847;oel;4706;0.67;0.002184665
fit18;12;6.072509613000001;0.353246152;oel;4789;0.52;0.003855417
fit18;12;6.3593862920000035;0.214094758;oel;1229;0.66;0.002698662
fit18;12;6.440021362000003;0.370834678;oel;1313;0.6;0.009638249
fit18;12;6.600204315000006;0.231255487;oel;1361;0.64;0.002184841
fit18;12;7.1540907290000035;0.211195722;oel;1238;0.64;0.002313369
fit18;12;8.048663940000004;0.244874164;oel;3599;0.67;0.004754641
fit18;12;8.339710083;0.399012566;oel;4243;0.66;0.01734928
fit18;12;43.815669861;0.237137094;oel;5270;0.64;0.003469801
fit18;12;47.708919373;0.231253833;oel;2219;0.68;0.002698786
fit18;12;54.680477943;0.1888237;oel;3974;0.73;0.002056294
fit18;12;68.619492736;0.279553175;oel;3774;0.67;0.006554018
fit18;12;68.917823639;0.236144513;oel;3773;0.66;0.003341459
fit18;12;77.090495911;0.214096099;oel;5063;0.66;0.002313158
fit18;12;81.925147858;0.26879546;oel;3088;0.55;0.002313266
fit18;12;95.24250206;0.197529346;oel;398;0.69;0.002441658
fit18;12;109.296172943;0.211196423;oel;1449;0.66;0.002441632
fit18;12;113.76570877099999;0.194649294;oel;5083;0.69;0.002313258
fit18;12;120.938766327;0.306960613;oel;1015;0.56;0.00269873
fit18;12;127.290408936;0.21996589;oel;2047;0.69;0.003084299
fit18;12;130.66355880700002;0.289893895;oel;2374;0.59;0.00321276
fit18;12;132.93274292;0.284490883;oel;4905;0.64;0.007196634
fit18;12;133.49764617900001;0.211750433;oel;4923;0.66;0.002313172
fit18;12;135.996135559;0.241478696;oel;3934;0.68;0.004626493
fit18;13;0.05189910899997585;0.262217879;oel;5182;0.63;0.00398387
fit18;13;0.7713662719999945;0.271756798;oel;1345;0.61;0.002056163
fit18;13;2.163692626999989;0.52685833;oel;1365;0.58;0.013879192
fit18;13;2.2668420409999896;0.298548579;oel;1380;0.59;0.002313149
fit18;13;9.699836884000007;0.277255446;oel;2703;0.66;0.005911546
fit18;13;9.965328368999991;0.219638884;oel;2649;0.63;0.002827312
fit18;13;66.07003990199999;0.276270717;oel;5087;0.65;0.004240897
fit18;13;67.050910149;0.233252063;oel;1316;0.65;0.002955767
fit18;13;67.164172325;0.214103296;oel;1331;0.65;0.002827144
fit18;13;67.367575321;0.4569695;oel;1328;0.51;0.006168553
fit18;13;71.08377400399999;0.353247494;oel;3906;0.56;0.003084225
fit18;13;86.118656311;0.422963232;oel;4291;0.64;0.015036144
fit18;13;95.88952652;0.199063674;oel;36;0.7;0.002056189
fit18;13;117.788341675;0.262656063;oel;4470;0.59;0.004240669
fit18;13;119.894390259;0.273501009;oel;3315;0.62;0.005012093
fit18;13;120.59381118799999;0.276400596;oel;3213;0.6;0.003983833
fit18;13;128.77013031;0.24117063;oel;1322;0.63;0.003084335
fit18;13;131.510605011;0.323129505;oel;4365;0.62;0.007067937
fit18;13;132.161411438;0.236652657;oel;4866;0.65;0.003727106
fit18;13;133.409679565;0.247507751;oel;1572;0.7;0.004112424
fit18;13;133.992401276;0.220304266;oel;5293;0.61;0.002056443
fit18;13;135.937370453;0.313145995;oel;3840;0.6;0.003469978
fit18;13;135.98201004;0.338525325;oel;2490;0.57;0.003212716
fit18;13;138.645244751;0.383667588;oel;1366;0.55;0.005397245
fit18;13;139.26350036600002;0.276399881;oel;3959;0.63;0.003726979
fit18;13;139.37591186499998;0.288630545;oel;4006;0.68;0.005397219
fit18;14;4.708694305000002;0.241478607;oel;2796;0.65;0.004369557
fit18;14;6.298019257;0.214099064;oel;4771;0.61;0.002441622
fit18;14;7.037689056000005;0.214098796;oel;1273;0.66;0.002441607
fit18;14;8.853664246000001;0.425414562;oel;4688;0.6;0.016064212
fit18;14;10.001479950000004;0.272322476;oel;221;0.65;0.004755326
fit18;14;10.313850250000002;0.273109615;oel;1185;0.66;0.00462637
fit18;14;11.963458862000003;0.231254652;oel;1392;0.67;0.002056237
fit18;14;12.572872009000001;0.276402682;oel;1464;0.66;0.003983807
fit18;14;13.233692017000003;0.192175061;oel;4269;0.67;0.002184656
fit18;14;13.704994049000007;0.336993992;oel;4267;0.66;0.011822929
fit18;14;14.525016632000003;0.212246835;oel;2752;0.66;0.002313358
fit18;14;18.02712616;0.413524449;oel;3576;0.62;0.011180683
fit18;14;18.257739868;0.262220442;oel;2781;0.63;0.003084115
fit18;14;20.339969482;0.262217492;oel;4263;0.66;0.004112517
fit18;14;21.840617981;0.214097902;oel;4585;0.69;0.002441925
fit18;14;22.590251770000002;0.225683838;oel;1544;0.66;0.002313033
fit18;14;23.949172821000005;0.232556522;oel;1343;0.57;0.00257003
fit18;14;24.050189819000003;0.222217873;oel;4683;0.7;0.002955551
fit18;14;28.490463104000007;0.249131471;oel;1189;0.69;0.004369136
fit18;14;31.265815582000002;0.181959793;oel;3401;0.64;0.00205605
fit18;14;33.85594162;0.223566309;oel;3623;0.72;0.003084222
fit18;14;35.55861076400001;0.225681275;oel;2831;0.64;0.00231315
fit18;14;36.056539383;0.241577774;oel;2737;0.71;0.003855323
fit18;14;38.012950745000005;0.191760555;oel;310;0.7;0.002056239
fit18;14;40.11154731800001;0.311084241;oel;3097;0.59;0.002056098
fit18;14;40.48349556000001;0.214103922;oel;2174;0.67;0.002184637
fit18;14;40.593465652000006;0.191764608;oel;2156;0.73;0.002184726
fit18;14;40.894067612;0.209908843;oel;933;0.71;0.002698724
fit18;14;41.248763885;0.211751938;oel;2081;0.68;0.00269876
fit18;14;42.185476151;0.223045915;oel;3041;0.65;0.002955898
fit18;14;42.191694107000004;0.234061405;oel;2726;0.69;0.003212725
fit18;14;43.491115417;0.289895564;oel;328;0.68;0.006040007
fit18;14;43.532417145000004;0.243939444;oel;3004;0.69;0.004626438
fit18;14;44.570276108;0.262217492;oel;243;0.55;0.002056256
fit18;14;45.455455627000006;0.267220795;oel;4052;0.65;0.003084302
fit18;14;46.58720954900001;0.262489855;oel;4139;0.71;0.003727012
fit18;14;46.992814865;0.262218982;oel;2588;0.64;0.003983959
fit18;14;48.314920273;0.276402682;oel;2223;0.62;0.002313222
fit18;14;48.569248047;0.645815849;oel;538;0.54;0.038939022
fit18;14;49.067754593000004;0.289892584;oel;539;0.56;0.003726823
fit18;14;49.189391937;0.257315636;oel;1033;0.68;0.004112393
fit18;14;50.030290451;0.236962348;oel;518;0.67;0.003084345
fit18;14;63.473874178;0.231254652;oel;1311;0.66;0.003341224
fit18;14;64.713604298;0.241480619;oel;2998;0.64;0.003469717
fit18;14;66.09744587200001;0.199059933;oel;3126;0.71;0.002570312
fit18;14;70.792424049;0.252522558;oel;2609;0.64;0.003983862
fit18;14;71.026353683;0.336442679;oel;2610;0.57;0.004626406
fit18;14;71.513772335;0.394132078;oel;1378;0.58;0.007196583
fit18;14;72.021501865;0.481393903;oel;1372;0.6;0.017991437
fit18;14;72.322186317;0.425376356;oel;1344;0.63;0.014136213
fit18;14;72.728818741;0.23713699;oel;1360;0.62;0.003726873
fit18;14;73.414231148;0.276402682;oel;925;0.57;0.002313203
fit18;14;78.484310951;0.236023441;oel;2645;0.66;0.003469784
fit18;14;78.812917557;0.32332918;oel;2613;0.6;0.006554147
fit18;14;79.20704444900001;0.292064935;oel;2637;0.65;0.006554104
fit18;14;80.99776825000001;0.231256321;oel;4873;0.64;0.002570211
fit18;14;93.686971512;0.323125333;oel;5123;0.56;0.00385535
fit18;14;95.875190582;0.240550324;oel;2453;0.62;0.00334133
fit18;14;98.90092834500001;0.219966576;oel;4262;0.66;0.002698823
fit18;14;99.88093933100001;0.368319452;oel;4286;0.65;0.010281038
fit18;14;101.151218262;0.234438479;oel;2993;0.63;0.003855461
fit18;14;101.153251495;0.199062943;oel;3096;0.71;0.002570128
fit18;14;101.68758377099999;0.276401281;oel;3170;0.68;0.004497873
fit18;14;102.396003571;0.289892584;oel;1776;0.65;0.006554039
fit18;14;102.714107361;0.279996097;oel;1800;0.66;0.005140495
fit18;14;103.532256927;0.214101493;oel;1801;0.64;0.002056229
fit18;14;104.86743530300001;0.334741026;oel;697;0.67;0.009509693
fit18;14;105.32449707;0.262412429;oel;1944;0.7;0.003983746
fit18;14;106.733295288;0.28989324;oel;5129;0.53;0.002056178
fit18;14;106.994842377;0.247225195;oel;2324;0.64;0.00231312
fit18;14;107.502277222;0.194647416;oel;2766;0.7;0.002056224
fit18;14;112.963817444;0.213863075;oel;1508;0.66;0.002441699
fit18;14;115.28121933;0.262217492;oel;4360;0.66;0.003469803
fit18;14;116.213783112;0.227770761;oel;4344;0.59;0.002570217
fit18;14;117.71220001200001;0.208067298;oel;3303;0.64;0.002056164
fit18;14;130.655788269;0.222183183;oel;2786;0.67;0.002955764
fit18;14;134.584865417;0.247222856;oel;3999;0.65;0.002827222
fit18;14;137.616374817;0.26059553;oel;2822;0.71;0.005397482
fit18;14;139.37359985400002;0.208068684;oel;1301;0.71;0.002698733
fit18;15;0.19596496599999114;0.319161534;oel;4014;0.54;0.00231323
fit18;15;0.4735910029999957;0.225679561;oel;91;0.61;0.002184713
fit18;15;0.5055352779999964;0.252317816;oel;1283;0.65;0.003084266
fit18;15;1.1998483280000016;0.239371538;oel;1227;0.7;0.003469887
fit18;15;1.403606566999997;0.252092451;oel;1418;0.68;0.004626351
fit18;15;2.3259622189999902;0.188819319;oel;2865;0.79;0.002313249
fit18;15;5.004161987000003;0.262217492;oel;3961;0.61;0.002441701
fit18;15;5.111202392999985;0.201850891;oel;3888;0.67;0.002184675
fit18;15;6.394107970999983;0.262217879;oel;4882;0.65;0.003084241
fit18;15;10.699760589999983;0.241140738;oel;4228;0.64;0.003469929
fit18;15;10.770675811999979;0.321748048;oel;4223;0.73;0.011694537
fit18;15;10.7812883;0.236676157;oel;4176;0.65;0.003726714
fit18;15;11.222477112000007;0.240632474;oel;4235;0.67;0.003084322
fit18;15;22.146885071;0.298549563;oel;3234;0.62;0.003469786
fit18;15;24.344326171999995;0.236966446;oel;4218;0.63;0.002698846
fit18;15;29.695488128999997;0.236959964;oel;1538;0.69;0.003084406
fit18;15;33.51243225100001;0.31107682;oel;5222;0.56;0.002698762
fit18;15;61.68410793299999;0.209486589;oel;2416;0.69;0.002441739
fit18;15;62.510269318;0.193203136;oel;64;0.7;0.002056088
fit18;15;70.19930354099999;0.192174032;oel;2840;0.67;0.00205618
fit18;15;70.585454855;0.227766916;oel;4017;0.65;0.002955738
fit18;15;70.885805521;0.192176566;oel;3918;0.67;0.002184675
fit18;15;70.976354036;0.214098796;oel;4001;0.64;0.002184587
fit18;15;71.581266317;0.241023555;oel;4005;0.63;0.003855331
fit18;15;71.952856455;0.217952654;oel;5373;0.68;0.002827143
fit18;15;75.25624767299999;0.214101851;oel;263;0.64;0.002570327
fit18;15;85.24411026;0.208070993;oel;4144;0.64;0.002056237
fit18;15;86.879548225;0.342266083;oel;3258;0.57;0.003726795
fit18;15;88.94215599099999;0.21410276;oel;5340;0.61;0.002056196
fit18;15;90.05755630499999;0.214103296;oel;582;0.7;0.003598306
fit18;15;90.421455536;0.214102387;oel;920;0.69;0.002570199
fit18;15;90.455152664;0.257317454;oel;542;0.66;0.004498096
fit18;15;92.753328476;0.257316381;oel;2260;0.68;0.004112483
fit18;15;96.877924118;0.445358127;oel;2799;0.5;0.005911557
fit18;15;97.34770980799999;0.235364556;oel;2810;0.64;0.00334126
fit18;15;97.91844574;0.387734175;oel;2824;0.66;0.014778906
fit18;15;102.791214142;0.233294427;oel;498;0.65;0.002827273
fit18;15;106.281360779;0.259830803;oel;3751;0.61;0.00334132
fit18;15;113.28134170499999;0.23998566;oel;3260;0.59;0.002955735
fit18;15;125.865303192;0.249105215;oel;4323;0.66;0.004112279
fit18;15;127.39456573499999;0.225677863;oel;1730;0.66;0.002441738
fit18;15;127.720405731;0.29979524;oel;1480;0.66;0.005526152
fit18;15;129.054805908;0.227759317;oel;639;0.65;0.002827302
fit18;15;131.294181976;0.276405454;oel;364;0.66;0.00501166
fit18;15;132.541942749;0.241032898;oel;1640;0.69;0.003726599
fit18;15;135.357853088;0.397355974;oel;3377;0.58;0.006811532
fit18;15;135.375293884;0.194655016;oel;3092;0.7;0.002056021
fit18;15;136.95164886499998;0.704689682;oel;4502;0.53;0.010794859
fit18;15;137.11875549299998;0.214095205;oel;1586;0.66;0.002313283
fit18;15;137.173290405;0.336256742;oel;2108;0.67;0.010666668
fit18;15;137.680683289;0.419178754;oel;2158;0.64;0.009381456
fit18;15;137.81280914299998;0.21409969;oel;2655;0.7;0.00205637
fit18;15;137.835308228;0.280370981;oel;2520;0.64;0.004883389
fit18;15;137.9021875;0.302453816;oel;2600;0.64;0.006425256
fit18;15;137.926517639;0.403711319;oel;2074;0.57;0.004241226
fit18;15;138.120205078;1.740820885;oel;1993;0.4;0.278483361
fit18;15;138.70602813699998;0.231252164;oel;4169;0.69;0.002570478
fit18;15;138.90000549299998;0.231257156;oel;3722;0.63;0.003212696
fit18;15;139.277950439;0.35763219;oel;510;0.67;0.010666741
fit18;15;139.301029358;0.289891243;oel;1409;0.63;0.006554356
fit18;15;139.567463074;0.199060574;oel;1369;0.66;0.002441918
fit18;15;139.748729858;0.214095205;oel;3582;0.64;0.002313056
fit18;15;139.866695557;0.247223631;oel;5171;0.75;0.004240677
fit18;16;1.1203955080000014;0.231251329;oel;4702;0.7;0.002184801
fit18;16;1.3239553829999977;0.214097902;oel;2340;0.59;0.002184824
fit18;16;2.274158325000002;0.457612962;oel;1819;0.6;0.016063647
fit18;16;2.6246679690000008;0.541955113;oel;1898;0.59;0.025445271
fit18;16;2.962623444000002;0.480106324;oel;1731;0.58;0.012980197
fit18;16;3.0450399780000055;0.32741788;oel;3558;0.68;0.011822784
fit18;16;3.3526266480000046;0.417891622;oel;3285;0.49;0.00796765
fit18;16;3.3796842960000006;0.362192094;oel;3496;0.66;0.015549962
fit18;16;3.873340454000001;0.380680203;oel;3255;0.56;0.00706809
fit18;16;4.396499481000006;0.214101493;oel;3179;0.64;0.002184558
fit18;16;5.341846313000005;0.236020654;oel;5;0.66;0.003341435
fit18;16;10.244472351000006;0.379992247;oel;1623;0.59;0.010152218
fit18;16;10.582973328000001;0.231173024;oel;1817;0.66;0.002570493
fit18;16;12.348945465;0.367384374;oel;1632;0.54;0.003983534
fit18;16;16.627170410000005;0.319160312;oel;1295;0.53;0.002056127
fit18;16;19.099490967;0.238037139;oel;2345;0.7;0.004112557
fit18;16;20.258132782000004;0.225677863;oel;3755;0.66;0.002698889
fit18;16;21.528735962000006;0.197528929;oel;5245;0.67;0.002184505
fit18;16;22.892318573000004;0.370831043;oel;1610;0.64;0.00668238
fit18;16;26.550399628;0.292134076;oel;3084;0.68;0.006554237
fit18;16;33.100929108;0.280297339;oel;4256;0.65;0.004883229
fit18;16;37.201822128;0.23536402;oel;2598;0.63;0.002827085
fit18;16;37.476222839;0.224097371;oel;710;0.67;0.002955669
fit18;16;37.923412170000006;0.219969884;oel;355;0.64;0.002313045
fit18;16;51.385844078000005;0.231252164;oel;3544;0.66;0.002441783
fit18;16;53.896390762;0.201858521;oel;4196;0.64;0.002056089
fit18;16;56.27974304200001;0.26995635;oel;1799;0.67;0.005269013
fit18;16;57.598701324000004;0.231256321;oel;4516;0.7;0.002827252
fit18;16;62.042088356;0.257316381;oel;3184;0.65;0.003084332
fit18;16;63.710511770000004;0.23125799;oel;663;0.67;0.002056188
fit18;16;65.724431839;0.247217402;oel;2899;0.71;0.003341322
fit18;16;65.939655211;0.272731602;oel;3319;0.63;0.00436935
fit18;16;69.08383521100001;0.262216777;oel;4281;0.62;0.00334122
fit18;16;70.523866024;0.331752777;oel;2791;0.56;0.006682465
fit18;16;71.813577499;0.280295014;oel;1647;0.67;0.00308438
fit18;16;73.49690374400001;0.368113875;oel;152;0.63;0.011052131
fit18;16;79.356376495;0.208064526;oel;2477;0.69;0.002313331
fit18;16;97.20444664;0.276400596;oel;43;0.65;0.004498019
fit18;16;98.84947952300001;0.384707838;oel;4415;0.53;0.003984002
fit18;16;99.19918808;0.231252164;oel;4408;0.7;0.002184792
fit18;16;101.538566437;0.280295223;oel;3274;0.59;0.004369373
fit18;16;101.96906265300001;0.252024382;oel;3272;0.66;0.00449782
fit18;16;106.687244263;0.262489676;oel;5292;0.61;0.00398395
fit18;16;108.058650818;0.23125799;oel;2098;0.63;0.002698646
fit18;16;108.86421569800001;0.309052229;oel;1746;0.6;0.005140391
fit18;16;114.36698516800001;0.338074803;oel;5201;0.66;0.010537953
fit18;16;118.422359314;0.353249699;oel;1947;0.66;0.012465747
fit18;16;123.22060379000001;0.232548818;oel;210;0.64;0.002313162
fit18;16;124.61154541;0.231254652;oel;1469;0.68;0.003341182
fit18;16;124.759616699;0.214102387;oel;1518;0.64;0.002056215
fit18;16;129.302997437;0.247429535;oel;4324;0.69;0.003726792
fit18;16;132.309490051;0.277590245;oel;980;0.61;0.004240905
fit18;16;138.018642273;0.189901859;oel;1187;0.7;0.002056164
fit18;16;138.301914063;0.22879222;oel;1577;0.64;0.002441742
fit18;16;138.393260803;0.276402682;oel;1396;0.61;0.002698706
fit18;16;138.577060547;0.370829463;oel;1430;0.66;0.010409554
fit18;16;138.634319153;0.454173207;oel;1239;0.56;0.007068178
fit18;16;138.99452575700002;0.23615922;oel;1314;0.59;0.003084204
fit18;16;139.93185791000002;0.276402682;oel;48;0.57;0.003469822
fit18;17;3.8556253049999896;0.306173027;oel;3073;0.63;0.007967608
fit18;17;4.29134002699999;0.211200058;oel;3929;0.7;0.002056243
fit18;17;4.98754516599999;0.276400954;oel;3932;0.62;0.002313263
fit18;17;5.291034851000006;0.214103296;oel;3938;0.64;0.002056252
fit18;17;5.383655701000009;0.259826362;oel;4204;0.61;0.003084294
fit18;17;6.113994751000007;0.279998213;oel;5195;0.67;0.005782924
fit18;17;6.7018777469999975;0.420059472;oel;5006;0.56;0.006939598
fit18;17;6.707996520999984;0.262390167;oel;5192;0.62;0.004112294
fit18;17;7.012523804000011;0.37452215;oel;5160;0.6;0.005268861
fit18;17;8.066982421999995;0.199060559;oel;1037;0.72;0.002441784
fit18;17;8.146373901000004;0.262218237;oel;1270;0.62;0.003469859
fit18;17;8.298862610000015;0.197524503;oel;1401;0.69;0.002570198
fit18;17;9.354210051999985;0.281127274;oel;2827;0.66;0.004112325
fit18;17;9.509044799999998;0.220328242;oel;3101;0.7;0.002827279
fit18;17;11.039703521999996;0.220328242;oel;4682;0.69;0.00257025
fit18;17;11.146923217999984;0.22065036;oel;4499;0.65;0.002827298
fit18;17;14.505119476000004;0.274042308;oel;1354;0.66;0.005140468
fit18;17;15.475330504999988;0.214096099;oel;2905;0.7;0.002056138
fit18;17;15.747882995999987;0.257319391;oel;1553;0.68;0.005269073
fit18;17;17.103645476999986;0.233456284;oel;5034;0.65;0.002827211
fit18;17;17.758327636999994;0.257314533;oel;97;0.66;0.002441656
fit18;17;19.426334534000006;0.300805271;oel;1080;0.67;0.007710578
fit18;17;22.507965240000004;0.257316381;oel;3417;0.63;0.003726828
fit18;17;25.048149260999992;0.214098796;oel;5360;0.64;0.002570283
fit18;17;27.585327301000007;0.247506335;oel;1768;0.71;0.00424087
fit18;17;39.185318145999986;0.271755397;oel;3301;0.69;0.004240914
fit18;17;39.32973114000001;0.229236275;oel;3273;0.64;0.00205615
fit18;17;60.734908257;0.229429469;oel;2488;0.65;0.002827192
fit18;17;62.747548256;0.252943963;oel;213;0.63;0.004369559
fit18;17;65.768245373;0.231253833;oel;406;0.61;0.002184753
fit18;17;68.283835564;0.219969884;oel;1588;0.66;0.002698687
fit18;17;68.915631924;0.289893895;oel;2982;0.64;0.004883369
fit18;17;70.18064538;0.334737599;oel;2963;0.6;0.003726724
fit18;17;71.317594204;0.281313211;oel;4184;0.59;0.00244174
fit18;17;73.646970067;0.214096099;oel;773;0.67;0.002184724
fit18;17;76.148948822;0.201850891;oel;2052;0.64;0.00205626
fit18;17;85.105319176;0.214095205;oel;4182;0.67;0.002184755
fit18;17;89.611694489;0.27873373;oel;3669;0.61;0.002698818
fit18;17;97.07677475;0.199058637;oel;3658;0.71;0.002570359
fit18;17;101.038023148;0.211195722;oel;4480;0.64;0.002184695
fit18;17;109.12660614;0.214100718;oel;1182;0.66;0.002698648
fit18;17;112.267769012;0.229239419;oel;1620;0.62;0.002313186
fit18;17;114.178356323;0.214101136;oel;3324;0.67;0.002184628
fit18;17;114.965587769;0.225681275;oel;5056;0.64;0.002056054
fit18;17;129.156898651;0.19465448;oel;1423;0.69;0.002184519
fit18;17;133.052101288;0.271757513;oel;1661;0.67;0.00385539
fit18;17;133.937729034;0.249005169;oel;5402;0.66;0.003469974
fit18;17;133.952469025;0.247223631;oel;5372;0.74;0.003726629
fit18;17;137.25850311300002;0.241479084;oel;2306;0.63;0.002955655
fit18;17;138.85951629599998;0.257316381;oel;5510;0.65;0.003855193
fit18;17;139.786838684;0.522301435;oel;791;0.55;0.011179924
fit18;17;139.85670105;0.64251703;oel;3379;0.44;0.022746388
fit18;17;139.962894592;0.370837778;oel;4662;0.56;0.005397766
fit18;18;0.06539520300000845;1.125968337;oel;2442;0.5;0.208445579
fit18;18;0.28109344500001043;0.361463636;oel;2832;0.62;0.01079528
fit18;18;0.5351522830000022;0.38432017;oel;2360;0.62;0.011180785
fit18;18;0.6290548710000081;0.590664864;oel;3160;0.55;0.018376503
fit18;18;0.6660345460000059;0.316389084;oel;2243;0.63;0.006554055
fit18;18;0.7958715820000037;0.231255487;oel;2633;0.68;0.002698808
fit18;18;1.008106079000001;0.233163998;oel;2154;0.65;0.003727058
fit18;18;1.530223694;0.229242206;oel;2425;0.63;0.002698598
fit18;18;5.092738953000001;0.250019103;oel;5252;0.68;0.003598162
fit18;18;5.110652771000005;0.34226045;oel;236;0.61;0.007582453
fit18;18;5.307254639;0.380990505;oel;607;0.63;0.009895246
fit18;18;5.450839844000001;0.189909786;oel;154;0.7;0.002184525
fit18;18;15.064529266000001;0.234440029;oel;3115;0.67;0.003084451
fit18;18;15.114963379000002;0.262217492;oel;3122;0.65;0.004241082
fit18;18;24.680801239000004;0.188814729;oel;4940;0.77;0.002056327
fit18;18;25.967902985000002;0.194646597;oel;3192;0.7;0.002184568
