Repository: iamgsshetty/AKOS

# AKOS - Acoustic Inspection of Weld Seams

## Dataset
- Dataset created under AKoS project
- Reference: [AKoS-project.de](https://www.akos-projekt.de/index.php/beitraege)
- Dataset used: [Download Link](https://nx21454.your-storageshare.de/s/C5SF9GKQpzHRXfT/authenticate/showShare)

### Dataset Structure
- Organized with folders representing each wall (12 to 23).
- Inside each wall folder, sub-folders for each layer of welding, considering only folders with "pass" written at the end.

## Signal Data Collection
- Collected using Microtech Gefell and SE81 microphones.
- Data is in I32 format.

File: pore_data_fit_eng.csv (part 8 of 17)
wand_ids;layer;postion[mm];diameters[mm];class;pore_ids_ct;sphericity;volume [mm3]
fit18;18;45.89739402800001;0.211749643;oel;4336;0.64;0.002313276
fit18;18;46.673610535;0.191762775;oel;4371;0.7;0.002056246
fit18;18;49.186302032;0.222184628;oel;1060;0.66;0.002698744
fit18;18;62.104716148;0.214102387;oel;2163;0.67;0.002056042
fit18;18;63.228253212000006;0.189901277;oel;2314;0.7;0.002056086
fit18;18;71.83392938600001;0.222965807;oel;1573;0.66;0.002313212
fit18;18;74.85863575;0.231257156;oel;4200;0.67;0.002184667
fit18;18;76.962882843;0.208070442;oel;708;0.67;0.002184685
fit18;18;83.547466125;0.258107156;oel;1692;0.65;0.003726863
fit18;18;93.448890533;0.211751625;oel;120;0.66;0.002441755
fit18;18;97.25683387800001;0.21911034;oel;138;0.64;0.002313219
fit18;18;104.990466919;0.252322018;oel;976;0.65;0.003212849
fit18;18;108.92462905900001;0.208070174;oel;2581;0.64;0.002056143
fit18;18;113.207366791;0.247222066;oel;2147;0.67;0.002184671
fit18;18;114.282638397;0.225681275;oel;5398;0.64;0.002184622
fit18;18;117.665843811;0.191760182;oel;3464;0.73;0.00218476
fit18;18;122.41477951;0.30905363;oel;121;0.59;0.00218469
fit18;18;127.433959808;0.26303637;oel;2391;0.68;0.005268928
fit18;18;128.6419104;0.225677863;oel;4413;0.66;0.002441699
fit18;18;128.652950134;0.394133538;oel;4456;0.54;0.005397387
fit18;18;129.15849670400002;0.257317901;oel;4433;0.67;0.004369289
fit18;18;134.990009155;0.271757871;oel;4067;0.63;0.003855433
fit18;18;135.553226318;0.233163938;oel;4056;0.61;0.002441686
fit18;18;136.107120361;0.228087336;oel;4247;0.64;0.002570155
fit18;18;138.095332947;0.231256321;oel;1555;0.64;0.002441761
fit18;19;2.961734923999984;0.352476239;oel;2804;0.49;0.002827152
fit18;19;6.034542235999993;0.298547298;oel;5015;0.59;0.002441715
fit18;19;6.3726464840000006;0.279342145;oel;5039;0.61;0.005397557
fit18;19;6.900821838000013;0.298548579;oel;5031;0.61;0.003341328
fit18;19;6.939502868999995;0.39735356;oel;5049;0.55;0.006168622
fit18;19;8.598949585000014;0.191762388;oel;2914;0.7;0.002056118
fit18;19;9.899963530999997;0.20807007;oel;2861;0.71;0.002570264
fit18;19;12.052803191999999;0.257316381;oel;3128;0.61;0.002441719
fit18;19;15.195724639999995;0.214103296;oel;2131;0.64;0.002313191
fit18;19;22.691635284;0.23125799;oel;3352;0.63;0.002698636
fit18;19;23.555923614999998;0.327138424;oel;4548;0.64;0.008867398
fit18;19;24.518058929000006;0.294253558;oel;4392;0.65;0.004497807
fit18;19;24.818386229999987;0.276401281;oel;4537;0.57;0.002184764
fit18;19;24.918781432999992;0.189902887;oel;5341;0.67;0.002056128
fit18;19;25.581691895000006;0.23405464;oel;5328;0.61;0.00244166
fit18;19;26.906704101999992;0.240571007;oel;1882;0.61;0.002698665
fit18;19;29.032512816999997;0.280296713;oel;4549;0.65;0.005397506
fit18;19;32.024070892;0.19464618;oel;2842;0.64;0.002056196
fit18;19;32.237945709;0.225677863;oel;2975;0.66;0.002698655
fit18;19;34.687423859000006;0.21397832;oel;4511;0.61;0.002184598
fit18;19;34.87217727699999;0.227766886;oel;937;0.63;0.002955757
fit18;19;43.85039726299999;0.413112164;oel;3114;0.53;0.010152585
fit18;19;44.062061462;0.234443963;oel;2817;0.63;0.002955719
fit18;19;44.521488342;0.257322371;oel;875;0.63;0.004369403
fit18;19;82.108130608;0.236967295;oel;4429;0.67;0.002955789
fit18;19;87.11049667399999;0.247222066;oel;571;0.61;0.002441716
fit18;19;88.068341408;0.225677013;oel;343;0.61;0.002056142
fit18;19;89.70361724899999;0.311078072;oel;260;0.6;0.003726924
fit18;19;90.11261001599999;0.214101493;oel;1050;0.64;0.00205612
fit18;19;93.5446035;0.225677013;oel;4442;0.64;0.002056204
fit18;19;94.135259781;0.244384706;oel;4441;0.61;0.003084257
fit18;19;96.950315628;0.294251591;oel;3824;0.65;0.003855354
fit18;19;100.08049217199999;0.257315636;oel;907;0.64;0.003341395
fit18;19;106.665531311;0.257317156;oel;4388;0.61;0.002056133
fit18;19;118.604293976;0.294251591;oel;397;0.61;0.005911621
fit18;19;118.986095581;0.209498808;oel;179;0.67;0.002056133
fit18;19;120.758041534;0.277432561;oel;881;0.64;0.004754737
fit18;19;123.67757049599999;0.276400596;oel;1236;0.62;0.003598249
fit18;19;124.002651367;0.247536585;oel;1455;0.7;0.003469964
fit18;19;125.03714385999999;0.257314146;oel;3246;0.63;0.002955652
fit18;19;126.18587127699999;0.333913565;oel;4752;0.65;0.008353402
fit18;19;127.210418854;0.276401997;oel;4756;0.66;0.004626645
fit18;19;128.504852448;0.397357941;oel;2664;0.55;0.005911395
fit18;19;131.429077301;0.273002625;oel;1373;0.58;0.004754778
fit18;19;133.604393158;0.31324631;oel;1704;0.63;0.006425736
fit18;19;134.52004638699998;0.214101493;oel;5300;0.66;0.00231345
fit18;19;135.07375351;0.517609954;oel;297;0.58;0.020433296
fit18;19;136.935470734;0.189903662;oel;4990;0.67;0.002056245
fit18;20;0.1692999269999973;0.219504356;oel;1965;0.7;0.002827349
fit18;20;0.4778784180000031;0.224090323;oel;3369;0.67;0.003084212
fit18;20;0.5117758180000038;0.240561038;oel;2180;0.63;0.002698578
fit18;20;1.140727843999997;0.197522283;oel;4966;0.69;0.002313228
fit18;20;1.393932190000001;0.323130101;oel;2838;0.57;0.004240548
fit18;20;1.5773275760000018;0.3777242;oel;3037;0.62;0.015806701
fit18;20;1.6333273320000075;0.502110183;oel;2785;0.52;0.008095869
fit18;20;1.746074524000008;0.529267669;oel;2855;0.49;0.006425537
fit18;20;1.7499731449999985;0.374163538;oel;2800;0.54;0.005782767
fit18;20;1.938968506000009;0.221813336;oel;2783;0.69;0.002313045
fit18;20;1.985912170000006;0.289891243;oel;2886;0.64;0.004240862
fit18;20;2.201442565999997;0.278350741;oel;2798;0.55;0.00205604
fit18;20;2.350185242000009;1.02554822;oel;3048;0.6;0.18852599
fit18;20;2.440601196000003;0.226133585;oel;2563;0.61;0.003084385
fit18;20;2.5324972530000025;0.24147819;oel;2826;0.66;0.003598631
fit18;20;2.6121023560000083;0.234279409;oel;2422;0.65;0.002827017
fit18;20;3.181346741000006;0.231247172;oel;4409;0.68;0.003470074
fit18;20;5.434863892000003;0.2256881;oel;549;0.64;0.002441593
fit18;20;6.097888794000006;0.214102387;oel;369;0.67;0.002056303
fit18;20;7.809196320000005;0.2141027;oel;2092;0.64;0.002056254
fit18;20;8.174896088000004;0.249109939;oel;4474;0.66;0.004497788
fit18;20;8.579624023000001;0.499570489;oel;1722;0.63;0.026473001
fit18;20;11.890388336000001;0.222965807;oel;2486;0.68;0.002698548
fit18;20;12.090267029000003;0.231271312;oel;2455;0.7;0.002955593
fit18;20;14.307895508000001;0.231255487;oel;4629;0.66;0.002698658
fit18;20;24.884574738000005;0.282631755;oel;5050;0.63;0.005140209
fit18;20;28.277133789000004;0.367385447;oel;1755;0.56;0.003084089
fit18;20;28.930381622000006;0.32640636;oel;27;0.63;0.007325402
fit18;20;30.173324432;0.374681264;oel;917;0.63;0.010538148
fit18;20;32.497012939;0.27639991;oel;4531;0.61;0.003983714
fit18;20;38.92241844200001;0.231253833;oel;825;0.69;0.002570288
fit18;20;39.235217896;0.230885804;oel;942;0.64;0.002441609
fit18;20;39.949773636;0.217873603;oel;1336;0.68;0.002698702
fit18;20;41.131313171;0.225683838;oel;2997;0.67;0.002955791
fit18;20;41.25749763500001;0.325577617;oel;2930;0.62;0.005397411
fit18;20;41.761426773000004;0.276400596;oel;2931;0.59;0.002441627
fit18;20;44.226772156;0.214100599;oel;756;0.66;0.002441749
fit18;20;45.147172775;0.257312655;oel;1068;0.65;0.002827333
fit18;20;46.59813102700001;0.299796849;oel;4459;0.65;0.006682733
fit18;20;47.014251556000005;0.345918328;oel;2952;0.62;0.0080963
fit18;20;47.49273094200001;0.252317816;oel;2977;0.57;0.002056213
fit18;20;53.041146126;0.197525382;oel;641;0.67;0.002184723
fit18;20;55.616805878;0.252317816;oel;2475;0.62;0.002313198
fit18;20;63.166456785;0.257318646;oel;2636;0.64;0.002184706
fit18;20;65.291652646;0.276400596;oel;3641;0.66;0.003983832
fit18;20;66.722729203;0.289892584;oel;1257;0.61;0.004626468
fit18;20;71.459444847;0.227019116;oel;1821;0.66;0.002698749
fit18;20;80.65830978400001;0.214103296;oel;5076;0.64;0.002441742
fit18;20;84.096673813;0.221248731;oel;1984;0.65;0.002827222
fit18;20;84.403396454;0.241170987;oel;105;0.61;0.003212786
fit18;20;85.92634948700001;0.327043474;oel;4345;0.58;0.002698804
fit18;20;86.52898010300001;0.271756798;oel;4356;0.64;0.002313262
fit18;20;86.634826508;0.220328242;oel;4253;0.72;0.002313212
fit18;20;87.525722351;0.353059053;oel;3014;0.58;0.00668258
fit18;20;90.045299377;0.271756798;oel;1437;0.61;0.003212785
fit18;20;91.863368835;0.247504026;oel;3697;0.61;0.002698817
fit18;20;101.02520736700001;0.231254652;oel;3386;0.64;0.002184664
fit18;20;125.76950058;0.214103296;oel;2113;0.61;0.002056186
fit18;20;127.470447388;0.225679561;oel;3214;0.7;0.00282723
fit18;20;135.902286377;0.257320136;oel;4313;0.61;0.003212716
fit18;20;136.10406860400002;0.276402682;oel;4060;0.6;0.004369407
fit18;20;137.017108765;0.298547626;oel;3091;0.65;0.005782974
fit18;20;138.11398681600002;0.221227825;oel;1521;0.68;0.002827264
fit18;20;139.009754028;0.199059084;oel;1729;0.71;0.002570273
fit18;20;139.331088867;0.225681275;oel;1711;0.66;0.002441661
fit18;21;2.6481210329999954;0.209232867;oel;3313;0.61;0.002056182
fit18;21;4.4178506469999945;0.311077446;oel;4440;0.59;0.003341286
fit18;21;4.628147278;0.201858521;oel;4162;0.66;0.002313258
fit18;21;5.323955688000012;0.231257573;oel;4448;0.67;0.00218469
fit18;21;5.694690857000012;0.194644243;oel;5346;0.67;0.002056234
fit18;21;6.081188354000005;0.47874248;oel;5343;0.48;0.007453744
fit18;21;6.858913573999985;0.337119669;oel;5351;0.61;0.010023757
fit18;21;7.78229156499998;0.219106019;oel;1265;0.7;0.00282733
fit18;21;8.915584717000002;0.231251329;oel;3133;0.66;0.002441766
fit18;21;19.92914977999999;0.247217402;oel;1388;0.71;0.003212849
fit18;21;24.594852599999996;0.257319391;oel;4428;0.61;0.002570263
fit18;21;24.62231842;0.289892584;oel;4571;0.57;0.002184704
fit18;21;26.413967285;0.21409969;oel;2111;0.67;0.002056138
fit18;21;27.433334502999998;0.257314891;oel;2512;0.62;0.00231323
fit18;21;31.636486206;0.252317816;oel;4102;0.64;0.002570167
fit18;21;32.45595947300001;0.201850891;oel;3718;0.69;0.002441756
fit18;21;39.714374695000004;0.211192086;oel;4427;0.64;0.002056271
fit18;21;41.238166961999994;0.209485963;oel;381;0.67;0.002184704
fit18;21;43.082029495;0.214101911;oel;3032;0.71;0.002698728
fit18;21;45.155689392;0.209710553;oel;2076;0.64;0.002184666
fit18;21;48.541885529;0.227022439;oel;604;0.68;0.002827363
fit18;21;58.119165573000004;0.225682974;oel;3606;0.68;0.002827324
fit18;21;71.353196416;0.301298827;oel;4289;0.56;0.002570188
fit18;21;78.66310039499999;0.214101836;oel;1183;0.64;0.002570317
fit18;21;81.73276535;0.294254869;oel;3109;0.62;0.004112503
fit18;21;84.676654968;0.219105408;oel;2246;0.72;0.002955758
fit18;21;87.089881096;0.257317573;oel;4796;0.68;0.004497799
fit18;21;92.78458038299999;0.219644129;oel;2754;0.64;0.002570326
fit18;21;126.548778687;0.262217492;oel;4779;0.63;0.003855136
fit18;21;128.853283081;0.254962683;oel;3068;0.67;0.004240972
fit18;21;129.104320679;0.276400596;oel;1977;0.6;0.003470095
fit18;21;131.117126617;0.29854697;oel;2733;0.67;0.0060405
fit18;21;132.766250763;0.231252819;oel;1916;0.65;0.002955592
fit18;21;134.936981354;0.252320856;oel;443;0.63;0.002827303
fit18;21;135.917469177;0.407827556;oel;2953;0.66;0.017348789
fit18;21;136.738380585;0.214473724;oel;904;0.66;0.002570365
fit18;21;137.084816132;0.389519423;oel;909;0.63;0.01606356
fit18;21;137.091911469;0.225682974;oel;2782;0.66;0.002698809
fit18;21;137.35783783;0.342262328;oel;3064;0.65;0.011309057
fit18;21;137.537151489;0.750133216;oel;2894;0.41;0.015678601
fit18;21;138.053096924;0.214095742;oel;2971;0.61;0.002441663
fit18;21;138.347637329;0.231271312;oel;2940;0.7;0.003983553
fit18;21;138.546795044;0.372825891;oel;2859;0.54;0.004626398
fit18;22;0.2598989869999997;0.20807378;oel;5140;0.64;0.002184782
fit18;22;0.4580114750000064;0.36225152;oel;3745;0.62;0.012722158
fit18;22;0.6269720460000059;0.189908236;oel;4436;0.69;0.002184499
fit18;22;2.950015869000005;0.236028358;oel;2979;0.68;0.002827116
fit18;22;3.160743561000004;0.257320136;oel;2458;0.65;0.004369218
fit18;22;3.313400116000004;0.214101493;oel;2136;0.7;0.002056396
fit18;22;16.763721313000005;0.257314146;oel;1596;0.66;0.003984193
fit18;22;35.333228912;0.214095205;oel;191;0.7;0.002056112
fit18;22;37.613546219;0.442816198;oel;745;0.58;0.01066644
fit18;22;38.06923278800001;0.231257156;oel;759;0.57;0.002570227
fit18;22;42.266681519;0.234734192;oel;3535;0.64;0.002313152
fit18;22;42.44979270900001;0.209484562;oel;4100;0.67;0.002056211
fit18;22;43.720641937;0.241148204;oel;667;0.64;0.00231329
fit18;22;44.143709030000004;0.227024436;oel;770;0.66;0.002698714
fit18;22;50.096940842;0.206019953;oel;1266;0.72;0.002955681
fit18;22;63.592706766000006;0.26995948;oel;2218;0.67;0.005268943
fit18;22;63.977705326000006;0.249686688;oel;2209;0.67;0.003727034
fit18;22;66.139652874;0.279099435;oel;3633;0.67;0.005911491
fit18;22;67.174979832;0.240632385;oel;794;0.63;0.002698816
fit18;22;67.39647707;0.287755728;oel;1017;0.65;0.006297089
fit18;22;67.64809164;0.262217492;oel;780;0.56;0.003212724
fit18;22;68.041977491;0.359414995;oel;4330;0.61;0.010409211
fit18;22;68.745140996;0.275034159;oel;4543;0.67;0.005268895
fit18;22;73.608679619;0.355064988;oel;734;0.59;0.008224751
fit18;22;76.52537235300001;0.281694621;oel;3058;0.59;0.004626513
fit18;22;77.909653511;0.24486661;oel;3062;0.57;0.003469779
fit18;22;78.99312480900001;0.282101214;oel;3054;0.55;0.005782993
fit18;22;79.155817833;0.23444207;oel;3356;0.61;0.00295578
fit18;22;79.444110718;0.272807777;oel;5231;0.64;0.004626247
fit18;22;79.847705688;0.289456874;oel;5172;0.63;0.006425684
fit18;22;79.979139175;0.338524193;oel;502;0.66;0.00848172
fit18;22;79.998576965;0.199066773;oel;5304;0.74;0.002698685
fit18;22;81.20230564100001;0.225684687;oel;3500;0.59;0.002184617
fit18;22;82.03622707400001;0.298550189;oel;3477;0.56;0.00244174
fit18;22;82.54314693500001;0.431161493;oel;3454;0.54;0.007196713
fit18;22;88.370836105;0.289893389;oel;2970;0.63;0.006039917
fit18;22;88.994354095;0.337955266;oel;2957;0.61;0.008353159
fit18;22;89.751445618;0.231258824;oel;1864;0.61;0.002056237
fit18;22;89.78106102000001;0.199063048;oel;1246;0.67;0.002056267
fit18;22;93.21622261;0.327045232;oel;174;0.57;0.004112406
fit18;22;93.417098846;0.231251329;oel;360;0.59;0.002827154
fit18;22;97.908965912;0.221252635;oel;180;0.57;0.002313134
fit18;22;103.55672821;0.26999405;oel;1992;0.65;0.004369396
fit18;22;105.103309479;0.316407502;oel;1153;0.61;0.005911495
fit18;22;108.054393616;0.232553065;oel;3498;0.57;0.002184703
fit18;22;108.598041382;0.249010772;oel;3664;0.68;0.004626266
fit18;22;111.81958374000001;0.299795926;oel;4363;0.69;0.007710705
fit18;22;112.410087433;0.27873528;oel;2277;0.59;0.003084129
fit18;22;112.511031952;0.324453861;oel;2236;0.51;0.004369433
fit18;22;113.309181061;0.258094907;oel;2137;0.52;0.002570329
fit18;22;113.88659271200001;0.294885278;oel;5443;0.63;0.005268986
fit18;22;114.166183319;0.249744937;oel;5435;0.68;0.0039837
fit18;22;114.562267151;0.194645971;oel;5467;0.7;0.002184665
fit18;22;117.17869552600001;0.278734267;oel;3441;0.64;0.006168615
fit18;22;117.21494278;0.263662308;oel;3423;0.6;0.003855377
fit18;22;117.92275222800001;0.214097172;oel;3434;0.67;0.003212792
fit18;22;118.669788208;0.234294459;oel;2275;0.65;0.003855405
fit18;22;118.961120453;0.316002518;oel;2294;0.63;0.006939437
fit18;22;124.10127243;0.242276043;oel;3450;0.67;0.003726724
fit18;22;124.733539429;0.23444061;oel;3325;0.67;0.003212762
fit18;22;126.38043197600001;0.577581763;oel;1376;0.51;0.012979545
fit18;22;127.076732483;0.283790112;oel;2915;0.63;0.005911505
fit18;22;127.663978424;0.327449828;oel;2935;0.65;0.007582138
fit18;22;128.012073364;0.280295968;oel;2873;0.63;0.005526001
fit18;22;130.715015259;0.380995065;oel;3426;0.55;0.004369473
fit18;22;131.360294189;0.234727681;oel;3120;0.69;0.003212858
fit18;22;131.64938720700002;0.705563366;oel;1517;0.48;0.034569487
fit18;22;132.174686279;0.254089892;oel;1706;0.6;0.003855345
fit18;22;132.628024902;0.439385206;oel;1534;0.53;0.009252805
fit18;22;136.80584320100002;0.415587008;oel;3228;0.62;0.013750607
fit18;22;138.800624695;0.59116888;oel;1741;0.43;0.008353193
fit18;23;2.1051827999999944;0.208071932;oel;1745;0.68;0.002698725
fit18;23;3.2656213380000167;0.234294057;oel;3348;0.66;0.003341403
fit18;23;5.558376464999981;0.252319336;oel;5395;0.67;0.003084203
fit18;23;6.669605407999995;0.225679561;oel;5393;0.61;0.002184732
fit18;23;6.785198363999996;0.257315636;oel;5301;0.57;0.002570301
fit18;23;8.024593506000002;0.234288737;oel;1563;0.65;0.003084313
fit18;23;15.776531371999994;0.231251329;oel;1738;0.66;0.002441756
fit18;23;17.952049407999993;0.262790114;oel;436;0.68;0.005011905
fit18;23;17.987846526999988;0.23125799;oel;349;0.69;0.003212724
fit18;23;19.336185607999994;0.213858426;oel;1385;0.66;0.002570292
fit18;23;25.369526062000006;0.211192086;oel;520;0.7;0.002056271
fit18;23;31.798820648000003;0.323127717;oel;4164;0.64;0.006682422
fit18;23;34.014808806999994;0.232548282;oel;5480;0.67;0.002184751
fit18;23;35.094520720999995;0.193200529;oel;1064;0.7;0.002056186
fit18;23;35.813297424;0.311079919;oel;1207;0.68;0.007839316
fit18;23;36.053211364999996;0.304089516;oel;1204;0.64;0.007196636
fit18;23;36.393791351000004;0.294253558;oel;1214;0.64;0.005140344
fit18;23;41.97979370099999;0.194648802;oel;1045;0.7;0.002184645
fit18;23;46.896450195;0.241938755;oel;652;0.69;0.003855282
fit18;23;47.943107758;0.298550189;oel;106;0.59;0.003341252
fit18;23;47.953972015000005;0.191766962;oel;5295;0.72;0.002313221
fit18;23;49.464323195999995;0.289893895;oel;1778;0.56;0.003084167
fit18;23;50.67769828799999;0.189898178;oel;1565;0.7;0.0020561
fit18;23;62.69014373799999;0.316085786;oel;3404;0.66;0.008995848
fit18;23;70.209945354;0.214102939;oel;3247;0.63;0.003084315
fit18;23;70.698038254;0.21410419;oel;4528;0.64;0.00244173
fit18;23;73.09588642;0.289892584;oel;1073;0.69;0.007582068
fit18;23;78.395442162;0.189900771;oel;5381;0.7;0.002056138
fit18;23;79.3702108;0.245326385;oel;1317;0.66;0.004497868
fit18;23;83.263120804;0.191758722;oel;5154;0.7;0.002184734
fit18;23;84.380532417;0.232551619;oel;2642;0.65;0.002827304
fit18;23;84.810085449;0.209485963;oel;2604;0.66;0.002313232
fit18;23;100.390215073;0.201858521;oel;1936;0.67;0.002184755
fit18;23;104.228191528;0.19381161;oel;3145;0.66;0.002441848
fit18;23;110.755272064;0.189623356;oel;1823;0.7;0.0020562
fit18;23;116.318725739;0.231253833;oel;3111;0.66;0.002441827
fit18;23;120.340343628;0.191769719;oel;384;0.67;0.002056071
fit18;23;128.928665314;0.214094296;oel;3507;0.64;0.002056278
fit18;23;132.585941467;0.311079293;oel;2536;0.59;0.003598492
fit18;23;132.591049347;0.338525891;oel;2576;0.56;0.004497967
fit18;23;133.39576355;0.214103296;oel;2920;0.66;0.002570198
fit18;23;133.887813721;0.276400596;oel;2072;0.63;0.004626478
fit18;23;134.70207229599998;0.41918382;oel;1621;0.52;0.006040402
fit18;23;135.436596069;0.72429496;oel;1975;0.42;0.020819066
fit18;23;135.55225769;0.788267076;oel;1837;0.37;0.019919172
fit18;23;136.125106964;0.615990877;oel;3123;0.47;0.021589652
fit18;23;136.222591553;1.066329122;oel;2983;0.49;0.112318978
fit18;23;136.287052307;0.223048791;oel;4349;0.65;0.002827496
fit18;23;136.386509094;0.356835037;oel;2388;0.54;0.004369487
fit18;23;136.406673584;0.327768862;oel;2213;0.64;0.005654826
fit18;23;136.44925705;0.234933957;oel;3975;0.63;0.003212656
fit18;23;136.88291564899998;0.2743873;oel;1700;0.62;0.004241019
fit18;23;136.919746552;0.276401997;oel;2657;0.69;0.004241068
fit18;23;137.341350708;0.279999673;oel;3008;0.59;0.002056041
fit18;23;137.50552002;0.289890587;oel;3519;0.63;0.004626545
fit18;23;137.565410767;0.234738216;oel;3072;0.68;0.002827157
fit18;23;137.618076477;0.253126085;oel;2911;0.63;0.003855606
fit18;23;138.02186981199998;0.271753967;oel;3673;0.68;0.003341408
fit18;23;138.330318604;0.231253833;oel;3089;0.66;0.00269866
fit18;23;138.403156433;0.225684687;oel;3196;0.67;0.002184568
fit18;23;139.008518372;0.214474678;oel;1723;0.7;0.002827448
fit18;23;139.362735901;0.208055273;oel;4422;0.67;0.002056161
fit18;23;139.878338013;0.380998075;oel;2121;0.56;0.002827106
fit18;24;0.10258850099999961;0.469353765;oel;3948;0.55;0.007196081
fit18;24;2.264835204999997;0.306964368;oel;3015;0.56;0.003084122
fit18;24;3.651435699000004;0.233855337;oel;3134;0.61;0.002184597
fit18;24;3.875453796000002;0.521315277;oel;3930;0.63;0.04870614
fit18;24;3.9673803710000044;0.219371185;oel;1154;0.64;0.002441651
fit18;24;4.115875092000003;0.434104294;oel;1324;0.53;0.010410081
fit18;24;4.158950653000005;0.225684687;oel;971;0.63;0.002698891
fit18;24;4.236350861000005;0.874879718;oel;1512;0.44;0.076464757
fit18;24;4.239932861000007;0.294253558;oel;3334;0.54;0.002570265
fit18;24;5.301090088000002;0.192183718;oel;1342;0.67;0.002055991
fit18;24;5.545215454000001;0.262429416;oel;1006;0.61;0.00205598
fit18;24;6.080505219000003;0.334738731;oel;2025;0.63;0.007196886
fit18;24;14.166751709000003;0.233163342;oel;4782;0.64;0.003341067
fit18;24;15.053676453000001;0.193818331;oel;3288;0.66;0.002313137
fit18;24;15.654994812000005;0.233859092;oel;3266;0.56;0.003084348
fit18;24;16.086551514;0.234974548;oel;1522;0.68;0.003983623
fit18;24;25.391162720000004;0.214099094;oel;5103;0.63;0.002698694
fit18;24;25.694240417000003;0.20807378;oel;5098;0.64;0.00205603
fit18;24;26.149860229000005;0.262217492;oel;3429;0.62;0.003726913
fit18;24;27.991317596000002;0.252314746;oel;1767;0.65;0.00321266
fit18;24;41.266177979000005;0.234277412;oel;3095;0.65;0.003212923
fit18;24;55.777189102;0.231255487;oel;2452;0.58;0.002698758
fit18;24;71.940306511;0.201850891;oel;1955;0.67;0.002184755
fit18;24;75.285638657;0.197528496;oel;1972;0.7;0.002056267
fit18;24;77.356320229;0.214100599;oel;3328;0.59;0.002184597
fit18;24;87.546764221;0.353250772;oel;3456;0.59;0.005269134
fit18;24;92.09180816700001;0.281205148;oel;172;0.63;0.005268931
fit18;24;97.733180847;0.233081713;oel;1109;0.65;0.003084335
fit18;24;100.636901703;0.211748347;oel;3483;0.68;0.002698646
fit18;24;120.41512664800001;0.214101449;oel;1446;0.64;0.002570216
fit18;24;124.26224884000001;0.255769521;oel;2009;0.63;0.004369464
fit18;24;124.397441711;0.236962438;oel;1982;0.69;0.003084207
fit18;24;131.109752502;0.428817183;oel;3374;0.55;0.008995662
fit18;24;132.942378845;0.208069608;oel;5383;0.69;0.002441642
fit18;24;133.24486908;0.199060589;oel;5312;0.67;0.002056134
fit18;24;134.441112366;0.20807007;oel;5391;0.73;0.002827218
fit18;24;134.712970581;0.21409969;oel;4403;0.64;0.002441661
fit18;24;139.937053528;0.222969607;oel;285;0.7;0.002955773
fit18;25;0.07020202600000403;0.219965816;oel;390;0.65;0.002827261
fit18;25;0.7985726929999828;0.269661397;oel;1820;0.62;0.005011968
fit18;25;1.762226257000009;0.257316381;oel;1912;0.63;0.002698737
fit18;25;25.293312224999994;0.258050889;oel;689;0.62;0.00372686
fit18;25;25.432216796999995;0.238196313;oel;715;0.62;0.003341259
fit18;25;44.301193389999995;0.27503401;oel;4416;0.61;0.004626377
fit18;25;60.218568000999994;0.279997379;oel;1059;0.65;0.00539744
fit18;25;63.492253456;0.328231186;oel;3743;0.66;0.008224919
fit18;25;63.987466010999995;0.275036484;oel;3737;0.69;0.006297178
fit18;25;64.60509887699999;0.236654148;oel;3987;0.66;0.003983689
fit18;25;65.534828339;0.311078697;oel;3899;0.55;0.00526904
fit18;25;68.267775211;0.323987216;oel;1861;0.63;0.008995798
fit18;25;69.141788635;0.281202197;oel;3363;0.67;0.005911391
fit18;25;69.491500769;0.239520833;oel;3358;0.59;0.00244169
fit18;25;69.509278212;0.23125799;oel;3221;0.66;0.003341204
fit18;25;70.26842704799999;0.241091982;oel;3391;0.69;0.003855341
fit18;25;70.984447393;0.247217402;oel;4663;0.71;0.003341323
fit18;25;71.737346206;0.253708214;oel;4467;0.64;0.004240795
fit18;25;72.08284822499999;0.274387628;oel;1242;0.66;0.004112365
fit18;25;72.549898896;0.235357314;oel;1277;0.66;0.003598399
fit18;25;77.303616199;0.457663864;oel;81;0.54;0.012337048
fit18;25;77.672788773;0.297885239;oel;4193;0.7;0.006425361
fit18;25;77.97196165099999;0.311085492;oel;1969;0.64;0.004112276
fit18;25;78.474339638;0.244900674;oel;695;0.63;0.003726716
fit18;25;80.97437396999999;0.299796432;oel;3194;0.61;0.00591158
fit18;25;81.367287788;0.284871131;oel;3447;0.59;0.004112358
fit18;25;81.593607101;0.199062571;oel;3476;0.69;0.002313162
fit18;25;82.089013252;0.23125799;oel;5354;0.61;0.002056209
fit18;25;82.56795517;0.257319897;oel;5382;0.65;0.004240962
fit18;25;83.14971748399999;0.276598364;oel;4943;0.69;0.006297052
fit18;25;83.371398125;0.214102685;oel;2513;0.59;0.0024417
fit18;25;83.66878906299999;0.262491286;oel;2511;0.67;0.004883401
fit18;25;84.462500725;0.281977803;oel;2869;0.6;0.003855231
fit18;25;84.487399254;0.29955551;oel;2897;0.68;0.007453509
fit18;25;85.603650246;0.313895315;oel;1225;0.67;0.00989519
fit18;25;88.501034889;0.264933586;oel;5163;0.62;0.004112366
fit18;25;102.04319587699999;0.26999402;oel;919;0.53;0.003469721
fit18;25;103.094482574;0.233294308;oel;3113;0.59;0.002184576
fit18;25;109.290329132;0.222214431;oel;2239;0.69;0.00308408
fit18;25;114.095684204;0.193206027;oel;3735;0.7;0.002056246
fit18;25;114.74429717999999;0.197528496;oel;5310;0.67;0.002184558
fit18;25;115.79957595799999;0.265565693;oel;5305;0.61;0.004626101
fit18;25;118.73083129899999;0.199071467;oel;1583;0.71;0.002570091
fit18;25;120.096595917;0.225679576;oel;1793;0.69;0.003084091
fit18;25;120.454975281;0.241956219;oel;1651;0.67;0.003855517
fit18;25;121.610756073;0.419187486;oel;3195;0.56;0.006553957
fit18;25;122.00363937399999;0.220640808;oel;4767;0.67;0.003084333
fit18;25;122.540020142;0.316272348;oel;1533;0.64;0.009510141
fit18;25;122.727958832;0.194639683;oel;1804;0.69;0.002313309
fit18;25;123.010143433;0.244382277;oel;1705;0.59;0.002955857
fit18;25;123.152420197;0.276970834;oel;1724;0.65;0.005397568
fit18;25;123.45063797;0.281197429;oel;1794;0.68;0.005397794
fit18;25;123.702720795;0.241472498;oel;1770;0.66;0.003598403
fit18;25;125.799720917;0.374681652;oel;3428;0.62;0.014007727
fit18;25;126.119293365;0.593263209;oel;5018;0.54;0.024031922
fit18;25;130.5442659;0.225682974;oel;4084;0.61;0.002056112
fit18;25;130.624096069;0.231257156;oel;4072;0.68;0.002827046
fit18;25;131.674461517;0.279105604;oel;5161;0.66;0.00552572
fit18;25;133.02387634299998;0.24149029;oel;2889;0.68;0.003341126
fit18;25;134.084766541;0.37092343;oel;2347;0.57;0.005140061
fit18;25;137.113865051;0.262218237;oel;3506;0.66;0.003341164
fit18;25;137.390941772;0.281199723;oel;3455;0.6;0.003855225
fit18;25;137.947796021;0.282729298;oel;3312;0.67;0.004755099
fit18;25;138.01350036600002;0.262218237;oel;3359;0.67;0.002056118
fit18;25;138.14114013699998;0.302432626;oel;3320;0.55;0.004626573
fit18;25;138.903003845;0.252319336;oel;3883;0.59;0.002441689
fit18;26;0.042735901000000354;0.455393404;oel;5413;0.64;0.033284459
fit18;26;0.23044189499999845;0.225677863;oel;4358;0.64;0.002184683
fit18;26;0.3702810670000076;0.470621735;oel;884;0.53;0.011308838
fit18;26;0.4458731080000007;0.26281327;oel;182;0.63;0.004626285
fit18;26;0.49000915500000986;0.236755311;oel;2348;0.7;0.003983724
fit18;26;0.8293112180000008;0.325486869;oel;1312;0.65;0.010152687
fit18;26;1.0933493040000002;0.231256321;oel;1426;0.68;0.003341509
fit18;26;1.5085867310000083;0.545609891;oel;3198;0.56;0.022232525
fit18;26;1.733844603999998;0.311079293;oel;3248;0.66;0.008481335
fit18;26;1.8449819949999977;0.353252947;oel;3878;0.53;0.002827114
fit18;26;1.9086492920000069;0.2111855;oel;4143;0.66;0.002441661
fit18;26;2.049434509000008;0.281740159;oel;3341;0.6;0.004369576
fit18;26;2.2258947750000004;2.480350733;oel;3345;0.3;0.577273846
fit18;26;2.4154394530000047;0.548484743;oel;3926;0.44;0.015935697
fit18;26;2.452754822000003;1.562056541;oel;4354;0.56;0.8961097
fit18;26;2.511081543000003;0.364004135;oel;3738;0.53;0.005268969
fit18;26;2.626300659000009;0.393099636;oel;3663;0.49;0.005011897
fit18;26;2.755893555;0.427961916;oel;3559;0.58;0.012851451
fit18;26;2.8697241210000044;0.31107682;oel;3421;0.68;0.005011554
fit18;26;3.1187780760000052;0.257315636;oel;4299;0.67;0.004241025
fit18;26;3.1375654600000047;0.275245667;oel;4248;0.66;0.005911591
fit18;26;3.1959608460000055;0.214095205;oel;5124;0.7;0.002184609
fit18;26;4.044971313000005;0.234061435;oel;4420;0.68;0.00359847
fit18;26;4.692432251000007;0.236684531;oel;2517;0.63;0.003726569
fit18;26;5.393966522000007;0.298996687;oel;2638;0.59;0.00359831
fit18;26;5.614642944000003;0.276399881;oel;2538;0.63;0.003726764
fit18;26;7.923106995000005;0.334742188;oel;4321;0.56;0.002827127
fit18;26;15.384235229000005;0.227865487;oel;3330;0.67;0.003212881
fit18;26;28.704620209000005;0.194648936;oel;2170;0.69;0.0023133
fit18;26;37.685546722000005;0.231256321;oel;1394;0.66;0.003469871
fit18;26;40.029796448;0.317382604;oel;4051;0.58;0.005268932
fit18;26;48.50617393500001;0.197525814;oel;1594;0.69;0.00244158
fit18;26;50.644420471000004;0.311079919;oel;5290;0.56;0.0024417
fit18;26;51.47227272000001;0.222970158;oel;1258;0.69;0.002570207
fit18;26;56.145555344;0.271757632;oel;2891;0.65;0.004497818
fit18;26;63.164138403;0.573156238;oel;3023;0.49;0.012722945
fit18;26;67.93630453600001;0.227090836;oel;4666;0.69;0.003084306
fit18;26;70.580343571;0.199060202;oel;3354;0.69;0.002313192
fit18;26;72.886652794;0.186698914;oel;878;0.67;0.002056177
fit18;26;91.255821075;0.634318411;oel;296;0.45;0.008738595
fit18;26;91.97287162800001;0.219643563;oel;69;0.64;0.002184784
fit18;26;92.98994239800001;0.189900771;oel;4271;0.7;0.00205617
fit18;26;94.18667396500001;0.199060589;oel;3124;0.72;0.002313192
fit18;26;100.31743988;0.23848483;oel;4724;0.69;0.004626285
fit18;26;104.581947174;0.241024122;oel;1175;0.63;0.003726849
fit18;26;130.98176178;0.23125799;oel;3390;0.63;0.002827163
fit18;26;132.122707214;0.250153661;oel;1670;0.57;0.002570269
fit18;26;132.42203125;0.214101493;oel;1929;0.66;0.002570174
fit18;26;133.21776947;0.249101773;oel;5489;0.54;0.003212853
fit18;26;133.81059631300002;0.302952617;oel;5484;0.57;0.003469802
fit18;26;137.079425659;0.312705874;oel;3503;0.57;0.003855433
fit18;26;138.874942627;0.208069146;oel;1894;0.73;0.00218469
fit18;26;139.12157043500002;0.37537688;oel;1902;0.64;0.011437458
fit18;26;139.756351318;0.199060589;oel;530;0.71;0.002698638
fit18;27;0.0239450070000089;0.279305577;oel;617;0.57;0.003726842
fit18;27;0.1826058959999841;0.234280258;oel;405;0.65;0.002827212
fit18;27;0.3393365480000057;0.294522196;oel;618;0.68;0.007325307
fit18;27;0.7316705320000096;0.54584682;oel;2041;0.61;0.020047855
fit18;27;0.8328744510000092;0.289891928;oel;2026;0.61;0.004754895
fit18;27;1.1297799679999798;0.356845796;oel;2038;0.67;0.013879228
fit18;27;1.704151306;0.274742961;oel;2029;0.71;0.005911546
fit18;27;1.872158202999998;0.229707941;oel;2044;0.65;0.003212853
fit18;27;2.3244821170000023;0.377697557;oel;2040;0.69;0.013365122
fit18;27;4.017696532999992;0.686381936;oel;4503;0.39;0.016063962
fit18;27;4.518360290999993;0.395764142;oel;4518;0.5;0.003084308
fit18;27;4.573162230999998;0.237027556;oel;4546;0.73;0.003341384
fit18;27;6.112438354000005;0.284868032;oel;5359;0.58;0.005269021
fit18;27;6.734417113999996;0.277431935;oel;5362;0.58;0.005011886
fit18;27;7.184375915999993;0.30883199;oel;1664;0.63;0.008481861
fit18;27;8.45009246799998;0.459877163;oel;1931;0.59;0.017605975
fit18;27;8.665111694000018;0.246658146;oel;3409;0.57;0.003598427
fit18;27;8.845585021999995;0.262732267;oel;3678;0.52;0.002313286
fit18;27;9.516708526999992;0.298547626;oel;3694;0.52;0.003341299
fit18;27;10.298374329000012;0.225682974;oel;3725;0.66;0.002441738
fit18;27;10.476120148000007;0.237529054;oel;379;0.65;0.002955689
fit18;27;10.690139923000004;0.456967384;oel;5409;0.53;0.006682778
fit18;27;11.397628936999979;0.246655568;oel;5415;0.57;0.00346991
fit18;27;11.632030639999982;0.263501436;oel;5428;0.61;0.004240879
fit18;27;11.655193480999998;0.353252411;oel;5463;0.62;0.004369298
fit18;27;12.116169127999996;0.209226012;oel;3954;0.64;0.002056215
fit18;27;12.484611663999999;0.469244629;oel;3424;0.62;0.020947341
fit18;27;15.683117065000005;0.3982445;oel;827;0.53;0.00488352
fit18;27;17.528133545000003;0.227689669;oel;373;0.59;0.002570329
fit18;27;17.861160431000002;0.323265046;oel;372;0.6;0.008867278
fit18;27;19.014080199999995;0.280295968;oel;1476;0.62;0.00424083
fit18;27;19.681209717;0.392525822;oel;1500;0.62;0.014907328
fit18;27;21.001709137000006;0.291967362;oel;2662;0.65;0.006939429
fit18;27;21.285335692999993;0.310484141;oel;2680;0.67;0.008353125
fit18;27;26.160148773000003;0.225677863;oel;522;0.64;0.002313267
fit18;27;26.860233459;0.276401281;oel;3065;0.65;0.004369377
fit18;27;27.169433745999996;0.323124141;oel;2651;0.49;0.004112284
fit18;27;28.867321167;0.231171951;oel;5047;0.61;0.002441641
fit18;27;29.564052734;0.252522618;oel;5081;0.63;0.002827181
fit18;27;33.671566162000005;0.278987885;oel;4397;0.61;0.004240975
fit18;27;34.863601837000004;0.533233464;oel;1135;0.51;0.014393329
fit18;27;38.24870697;0.454176575;oel;3502;0.55;0.004883338
fit18;27;39.004528198;0.317197084;oel;3505;0.48;0.003341249
fit18;27;40.532631073000005;0.332927108;oel;4679;0.59;0.008224733
fit18;27;40.73750320400001;0.242312938;oel;4705;0.69;0.003855292
fit18;27;41.17970672599999;0.353245884;oel;1092;0.66;0.011437543
fit18;27;41.628111038;0.368655473;oel;1116;0.63;0.011180809
fit18;27;41.780437621999994;0.241940975;oel;1094;0.63;0.002955652
fit18;27;42.241497192;0.821496487;oel;1117;0.5;0.029043518
fit18;27;43.27981964099999;0.280373544;oel;4156;0.62;0.005525927
fit18;27;44.340896759;0.262218237;oel;4238;0.64;0.00244158
fit18;27;49.502115402;0.262963325;oel;1942;0.68;0.005783059
fit18;27;49.89065567;0.419185638;oel;1922;0.56;0.007068076
fit18;27;50.68811813399999;0.28029266;oel;2222;0.62;0.004241011
fit18;27;50.989236984;0.262416422;oel;2225;0.67;0.004369512
fit18;27;52.071180496;0.222211674;oel;3729;0.71;0.002698733
fit18;27;54.540937576000005;0.263633609;oel;870;0.66;0.003983889
fit18;27;58.197048339999995;0.214094296;oel;4018;0.66;0.00244184
fit18;27;69.351178322;0.23125799;oel;3305;0.65;0.003084286
fit18;27;70.4570469;0.276403368;oel;4527;0.49;0.003212853
fit18;27;70.83341017699999;0.275621802;oel;4530;0.56;0.002827313
fit18;27;71.068385515;0.209706083;oel;4560;0.69;0.002441759
fit18;27;71.314667735;0.276403368;oel;4535;0.61;0.004626287
fit18;27;71.61884787999999;0.276401997;oel;4555;0.67;0.003855399
fit18;27;72.023192201;0.257317901;oel;1417;0.67;0.004883423
fit18;27;74.676769767;0.299944103;oel;4023;0.63;0.006168376
fit18;27;74.86358836699999;0.214097306;oel;4294;0.64;0.002441612
fit18;27;75.090102706;0.279998779;oel;4048;0.65;0.004240824
fit18;27;75.137496028;0.27705121;oel;4284;0.52;0.002570246
fit18;27;75.334848557;0.279524744;oel;3173;0.61;0.005140445
fit18;27;75.834496174;0.289892584;oel;3191;0.67;0.004240995
fit18;27;76.715657625;0.231258824;oel;3152;0.64;0.002056187
fit18;27;77.171537075;0.214103296;oel;3240;0.65;0.003212687
fit18;27;79.171673927;0.317202806;oel;1297;0.53;0.005911538
fit18;27;79.83901802099999;0.222181737;oel;1291;0.65;0.002827231
fit18;27;80.694006119;0.307808369;oel;3332;0.65;0.008867159
fit18;27;95.40011611899999;0.231260061;oel;1457;0.54;0.002570168
fit18;27;118.25439086899999;0.231513008;oel;1358;0.65;0.003212989
fit18;27;121.364906464;0.237527028;oel;4942;0.61;0.002698558
fit18;27;122.94314209;0.25731957;oel;1779;0.66;0.004498212
fit18;27;125.205948029;0.23999089;oel;3367;0.69;0.00424057
fit18;27;126.491726074;0.279996306;oel;5088;0.55;0.0023133
fit18;27;132.947963867;0.29010126;oel;3299;0.69;0.006554056
fit18;27;133.11673751799998;0.33142823;oel;3304;0.66;0.010923389
fit18;27;133.740986023;0.30757612;oel;3294;0.65;0.00873877
fit18;27;134.285205994;0.298549563;oel;2144;0.65;0.003212862
fit18;27;135.950122986;0.193811998;oel;3592;0.67;0.002184588
fit18;27;136.477371368;0.22567445;oel;4799;0.64;0.0020562
fit18;27;136.892654572;0.19906269;oel;4641;0.67;0.002184842
fit18;27;137.365177307;0.289895236;oel;4147;0.59;0.002570122
fit18;27;137.551525269;0.257316381;oel;4342;0.68;0.003984054
fit18;27;137.778019104;0.370942831;oel;4328;0.59;0.008482228
fit18;27;138.03071228;0.409972847;oel;3235;0.55;0.006554138
fit18;27;138.64648071300002;0.212245971;oel;2273;0.66;0.002313239
fit18;27;138.665249023;0.947374463;oel;4423;0.47;0.057187304
fit18;27;139.438251648;1.041975021;oel;5289;0.44;0.076078087
fit18;27;139.739177856;0.352889687;oel;1252;0.58;0.005140199
fit18;27;139.978946838;0.359281957;oel;3171;0.68;0.011694483
fit18;28;1.254833069;0.189898029;oel;4607;0.7;0.002056357
fit18;28;1.7878073119999982;0.234733552;oel;4042;0.68;0.00282752
fit18;28;1.8460424800000084;0.409978002;oel;4112;0.54;0.006168732
fit18;28;2.909385529000005;0.387680441;oel;1481;0.62;0.008610252
fit18;28;3.0115011600000017;0.23316896;oel;5173;0.63;0.002827242
fit18;28;3.011558380000004;0.214103654;oel;5062;0.66;0.003341096
fit18;28;3.022708740000006;0.197523519;oel;5298;0.66;0.002313143
fit18;28;3.5551145940000026;0.710667014;oel;1155;0.49;0.034183942
fit18;28;4.013549652000002;0.249842659;oel;5358;0.64;0.00346967
fit18;28;4.116088715000004;0.406957209;oel;643;0.57;0.01002348
fit18;28;4.5931547550000005;0.882753253;oel;3105;0.5;0.046777658
fit18;28;5.018882599000001;0.338519633;oel;3127;0.54;0.002570453
fit18;28;27.988338318000004;0.214095205;oel;2195;0.7;0.002056255
fit18;28;47.629339066;0.258107483;oel;3205;0.65;0.004497719
fit18;28;54.858546104000006;0.222970873;oel;3050;0.67;0.002184645
fit18;28;56.605857697000005;0.298547626;oel;5470;0.52;0.003598198
fit18;28;57.868104782;0.23125799;oel;5486;0.65;0.003212725
fit18;28;58.669250336000005;0.223552153;oel;3550;0.63;0.002955809
fit18;28;59.052149143;0.334424466;oel;3344;0.66;0.011308839
fit18;28;60.993982162;0.236670732;oel;1494;0.64;0.003598485
fit18;28;65.232829537;0.272942483;oel;4097;0.63;0.00526912
fit18;28;79.156147804;0.348600209;oel;3597;0.64;0.014007696
fit18;28;81.97202095;0.268646538;oel;4337;0.68;0.005011839
fit18;28;83.085969772;0.193813384;oel;2532;0.67;0.002184636
fit18;28;83.18856987000001;0.194646314;oel;2534;0.69;0.00244171
fit18;28;85.75017723100001;0.234972656;oel;914;0.65;0.003726816
fit18;28;96.490417328;0.519559264;oel;4297;0.58;0.016963515
fit18;28;97.074149933;0.419179231;oel;4178;0.64;0.018634103
fit18;28;97.17505249;0.310483038;oel;4259;0.65;0.007710554
fit18;28;97.588352051;0.282099873;oel;1198;0.62;0.005397497
fit18;28;100.174560394;0.281642348;oel;4851;0.67;0.006168383
fit18;28;100.568351593;0.228795141;oel;3631;0.64;0.003341299
fit18;28;101.153110352;0.393179625;oel;3635;0.64;0.013108063
fit18;28;101.487834778;0.323130101;oel;3639;0.66;0.009381262
fit18;28;105.78090271;0.245326489;oel;5189;0.63;0.003855289
fit18;28;107.183849182;0.301379502;oel;4631;0.63;0.007582139
fit18;28;109.35770401;0.214097172;oel;4334;0.69;0.0023132
fit18;28;110.2736586;0.214103296;oel;4773;0.68;0.003469825
fit18;28;110.68456253100001;0.278349012;oel;4795;0.67;0.006297122
fit18;28;112.555633392;0.219378635;oel;2705;0.63;0.002698752
fit18;28;116.39980300900001;0.311078697;oel;4820;0.69;0.007710773
fit18;28;121.902416077;0.199059024;oel;432;0.69;0.002313305
fit18;28;128.470962372;0.199060589;oel;5506;0.67;0.002056108
fit18;28;137.931346741;0.311084569;oel;2060;0.6;0.004497971
fit18;28;138.46513732900002;0.502110183;oel;2050;0.5;0.010923502
fit18;28;139.592853394;0.342261583;oel;492;0.49;0.002955838
fit18;28;139.752445068;0.434104741;oel;430;0.52;0.006039924
fit18;28;139.87569793699998;0.459748387;oel;456;0.52;0.006040142
fit18;28;139.914363708;0.231253833;oel;503;0.68;0.00334131
fit18;28;139.944766846;0.24147743;oel;459;0.68;0.004883423
fit18;28;139.98943695100002;0.251133293;oel;438;0.66;0.004112397
fit18;29;0.6676370239999869;0.332332134;oel;636;0.65;0.011566068
fit18;29;1.0470010379999906;0.257316381;oel;2095;0.68;0.00346975
fit18;29;1.3805047609999974;0.262218237;oel;2099;0.61;0.00257032
fit18;29;15.152591857999994;0.225679561;oel;4085;0.65;0.002955815
fit18;29;16.218692931999996;0.214102387;oel;3243;0.69;0.002441756
fit18;29;34.226524506000004;0.214096099;oel;3882;0.67;0.002184587
fit18;29;46.448694382;0.194646314;oel;4301;0.69;0.002313222
fit18;29;46.449655684999996;0.231258824;oel;4733;0.63;0.00295573
fit18;29;50.350366745;0.189625561;oel;2229;0.7;0.002056207
fit18;29;50.86986175499999;0.199058726;oel;2254;0.67;0.002056217
fit18;29;58.84750762899999;0.194646046;oel;4255;0.7;0.00205617
fit18;29;65.482554588;0.214096993;oel;4471;0.66;0.002313183
fit18;29;105.225341949;0.199060827;oel;1840;0.7;0.002184724
fit18;29;118.18664566;0.222218543;oel;1654;0.66;0.002698665
fit18;29;126.016292725;0.208071932;oel;5170;0.7;0.002827388
fit18;29;126.59651580799999;0.214101493;oel;5169;0.64;0.002313135
fit18;29;134.394302521;0.193812668;oel;3249;0.67;0.002184537
fit18;29;135.009090576;0.447725624;oel;3146;0.6;0.011695033
