Repository: iamgsshetty/AKOS

# AKOS - Acoustic Inspection of Weld Seams

## Dataset
- Dataset created under AKoS project
- Reference: [AKoS-project.de](https://www.akos-projekt.de/index.php/beitraege)
- Dataset used: [Download Link](https://nx21454.your-storageshare.de/s/C5SF9GKQpzHRXfT/authenticate/showShare)

### Dataset Structure
- Organized with folders representing each wall (12 to 23).
- Inside each wall folder, sub-folders for each layer of welding, considering only folders with "pass" written at the end.

## Signal Data Collection
- Collected using Microtech Gefell and SE81 microphones.
- Data is in I32 format.

File: pore_data_fit_eng.csv (part 9 of 17)
wand_ids;layer;postion[mm];diameters[mm];class;pore_ids_ct;sphericity;volume [mm3]
fit18;29;135.173641357;0.854617774;oel;3132;0.54;0.067597151
fit18;29;135.47798172;0.236959115;oel;1957;0.7;0.002827458
fit18;29;138.001545105;0.232566774;oel;3964;0.63;0.002698537
fit18;29;138.976619873;0.23385869;oel;331;0.59;0.002570306
fit18;30;4.217559662000006;0.193201646;oel;3541;0.7;0.002184852
fit18;30;7.076846924000002;0.462002128;oel;3371;0.55;0.010409732
fit18;30;7.231559601000001;0.311082393;oel;3176;0.67;0.00526862
fit18;30;8.610645142000003;0.242279977;oel;242;0.66;0.003598193
fit18;30;8.718604889000005;0.262415469;oel;204;0.63;0.004369616
fit18;30;13.615253296000006;0.257316381;oel;5274;0.63;0.003855066
fit18;30;14.926982727000002;0.424330115;oel;3546;0.64;0.020176377
fit18;30;15.167850342000001;0.276401997;oel;3382;0.62;0.0023133
fit18;30;15.254211273000003;0.236667767;oel;3552;0.65;0.002955996
fit18;30;15.650043335000007;0.209232703;oel;3412;0.64;0.002184714
fit18;30;16.320716705000002;0.231258824;oel;1865;0.66;0.003598213
fit18;30;16.41775116;0.244892031;oel;1772;0.66;0.00411268
fit18;30;17.966876831;0.209233344;oel;4257;0.67;0.002184871
fit18;30;18.533675995000003;0.209485143;oel;4205;0.67;0.002184786
fit18;30;27.895561066000006;0.388184994;oel;2140;0.63;0.017091587
fit18;30;28.179374542000005;0.257330239;oel;2552;0.65;0.004883539
fit18;30;28.202125397000003;0.329955935;oel;2107;0.59;0.00822431
fit18;30;28.961948242000005;0.275621235;oel;524;0.59;0.004369303
fit18;30;45.054658737000004;0.338521898;oel;1824;0.62;0.007453651
fit18;30;50.853871193;0.249007627;oel;67;0.68;0.004112337
fit18;30;68.078042951;0.220324755;oel;4794;0.68;0.002827261
fit18;30;70.305909481;0.279531687;oel;3478;0.65;0.00539734
fit18;30;71.66185697600001;0.276402682;oel;2160;0.63;0.002698783
fit18;30;72.185066547;0.2235578;oel;2157;0.61;0.002056247
fit18;30;72.580101814;0.258106738;oel;2159;0.57;0.003598129
fit18;30;74.064378109;0.227024078;oel;1024;0.59;0.002184615
fit18;30;81.02443584400001;0.298548251;oel;4375;0.62;0.005397341
fit18;30;87.20518478400001;0.223053783;oel;4831;0.62;0.002313241
fit18;30;91.71196922300001;0.225677863;oel;403;0.66;0.002441781
fit18;30;100.807884064;0.244378254;oel;3674;0.68;0.003598256
fit18;30;101.57542404200001;0.232546449;oel;3681;0.59;0.002313267
fit18;30;105.66973861700001;0.255176932;oel;4626;0.6;0.003598351
fit18;30;113.069808807;0.252046227;oel;3138;0.59;0.002698771
fit18;30;115.29277404800001;0.24900502;oel;4913;0.64;0.003983921
fit18;30;124.619930115;0.289895803;oel;3724;0.62;0.008353106
fit18;31;12.071590576000006;0.244866058;oel;3991;0.65;0.004754928
fit18;31;31.030876312000004;0.352318645;oel;4122;0.66;0.013879165
fit18;31;47.415004882999995;0.276401997;oel;5086;0.64;0.00526913
fit18;31;49.81225982699999;0.208070993;oel;2283;0.69;0.002313182
fit18;31;63.346767578;0.234278172;oel;3819;0.64;0.003341311
fit18;31;65.735443268;0.311081767;oel;1038;0.69;0.007710585
fit18;31;65.881007824;0.300445497;oel;1035;0.65;0.00693962
fit18;31;67.235313568;0.273373187;oel;1026;0.59;0.004883331
fit18;31;68.656274471;0.281694859;oel;2063;0.66;0.00629724
fit18;31;69.96189991;0.274038196;oel;3489;0.7;0.005783143
fit18;31;70.027314816;0.231248826;oel;3482;0.66;0.00257027
fit18;31;71.575588856;0.26643309;oel;4814;0.58;0.00385534
fit18;31;76.70436326;0.312667906;oel;3715;0.68;0.00796759
fit18;31;79.64251009;0.199061215;oel;1475;0.69;0.002313192
fit18;31;101.525970612;0.526858926;oel;1435;0.54;0.007710673
fit18;31;103.741396103;0.358145356;oel;3912;0.66;0.013750828
fit18;31;109.49266449;0.231252164;oel;4170;0.66;0.003469706
fit18;31;114.228534851;0.258108914;oel;4028;0.66;0.004626425
fit18;31;118.909938965;0.208070993;oel;2064;0.64;0.002056177
fit18;31;121.974212799;0.241171405;oel;244;0.64;0.003341596
fit18;31;123.42094436599999;0.257317156;oel;1959;0.66;0.003341198
fit18;31;124.285099182;0.276401997;oel;3569;0.62;0.004112697
fit18;31;136.45416656499998;0.208071932;oel;2450;0.72;0.002313329
fit18;31;137.778469238;0.785191476;oel;4339;0.42;0.052690096
fit18;31;137.807834778;0.34226945;oel;4302;0.61;0.004755033
fit18;31;138.531040344;0.433282375;oel;4260;0.66;0.024288751
fit18;31;138.600750122;0.199060589;oel;4463;0.68;0.002698774
fit18;31;138.709171448;0.247209609;oel;2844;0.67;0.003084417
fit18;31;138.787197266;0.477285743;oel;309;0.5;0.011565882
fit18;31;138.97495666499998;0.228807151;oel;1118;0.67;0.003212619
fit18;31;139.147861633;0.342359394;oel;281;0.65;0.010666699
fit18;31;139.23038116499998;0.208068222;oel;448;0.73;0.0028274
fit18;31;139.251453552;0.398969084;oel;45;0.54;0.006168495
fit18;31;139.45591369599998;0.241486043;oel;929;0.65;0.004240549
fit18;31;139.622547302;0.267871916;oel;1386;0.63;0.005012134
fit18;31;139.647312317;0.82536608;oel;981;0.43;0.030842364
fit18;31;139.745044861;0.280403525;oel;302;0.61;0.005397666
fit18;31;139.81562438999998;0.478740662;oel;930;0.66;0.0308428
fit18;31;139.908161316;0.311077446;oel;1083;0.67;0.007453933
fit18;31;139.932506714;0.22707653;oel;945;0.71;0.003212627
fit18;32;0.3116415410000002;0.634872437;oel;423;0.45;0.021975201
fit18;32;0.3625906369999967;0.33363685;oel;1049;0.57;0.00501187
fit18;32;0.5164907839999984;0.586874366;oel;484;0.62;0.036240146
fit18;32;0.6047781369999967;0.536441326;oel;1043;0.57;0.017349139
fit18;32;0.7613485720000028;0.276970834;oel;322;0.65;0.006553957
fit18;32;1.206188049000005;0.400472999;oel;4891;0.6;0.006682151
fit18;32;1.317050781000006;0.251137018;oel;4941;0.68;0.004883223
fit18;32;1.3202017210000037;0.480079919;oel;4812;0.59;0.010152313
fit18;32;1.4074972530000025;0.464304924;oel;4758;0.54;0.010666828
fit18;32;1.5276220700000067;0.443209469;oel;4544;0.62;0.022103744
fit18;32;1.8043707280000092;0.31915912;oel;4936;0.65;0.008609992
fit18;32;1.8646582030000047;0.214103296;oel;4522;0.64;0.002056357
fit18;32;1.9245718380000056;0.23952575;oel;4925;0.62;0.003341349
fit18;32;1.9594152829999985;0.231248826;oel;4997;0.64;0.002184706
fit18;32;1.9734381100000036;0.734759331;oel;4478;0.52;0.020947307
fit18;32;2.234615173000009;0.244371384;oel;4772;0.62;0.002313183
fit18;32;2.7162054440000105;0.313111126;oel;4911;0.65;0.00526916
fit18;32;2.8279684450000104;0.214102387;oel;4982;0.67;0.002184468
fit18;32;3.0285986330000014;0.231253833;oel;4554;0.61;0.002698569
fit18;32;18.66831192;0.302001864;oel;258;0.68;0.007839063
fit18;32;19.573737946;0.231261313;oel;3061;0.61;0.003212588
fit18;32;53.178976860000006;0.21795094;oel;2965;0.66;0.002441821
fit18;32;72.30099376700001;0.189901665;oel;2143;0.7;0.002056178
fit18;32;77.24205574;0.214098796;oel;4333;0.63;0.002698803
fit18;32;116.488303986;0.48138988;oel;4784;0.51;0.010280977
fit18;32;117.127605286;0.374360204;oel;4000;0.52;0.002184693
fit18;32;117.956336823;0.371877819;oel;3871;0.51;0.006040011
fit18;32;119.39573654200001;0.394132078;oel;2961;0.5;0.004112302
fit18;32;119.97419342;0.3463718;oel;1604;0.65;0.01169451
fit18;32;120.34723648100001;0.254831761;oel;1603;0.64;0.004112523
fit18;32;120.615047302;0.342446864;oel;1608;0.67;0.011823026
fit18;32;121.26695236200001;0.301379532;oel;1607;0.67;0.007839047
fit18;32;123.591014709;0.247513995;oel;4475;0.52;0.002441688
fit18;32;123.857986298;0.306964368;oel;3059;0.65;0.005526012
fit18;32;124.265746918;0.244865641;oel;4285;0.65;0.004240947
fit18;32;124.338542786;0.328866035;oel;3005;0.58;0.0056545
fit18;32;124.816005554;0.375713617;oel;3471;0.57;0.010923369
fit18;32;125.393329468;0.507674575;oel;3402;0.46;0.007067954
fit18;32;125.90390380900001;0.208070993;oel;3438;0.67;0.002056252
fit18;32;126.048969116;0.336512446;oel;3355;0.53;0.004497768
fit18;32;126.461047974;0.231257156;oel;3370;0.68;0.002698762
fit18;32;126.762393799;0.419189334;oel;3893;0.54;0.006297142
fit18;32;128.876964417;0.252944618;oel;846;0.61;0.003855375
fit18;32;129.736133423;0.387621224;oel;3728;0.6;0.012594004
fit18;32;130.90476593;0.367940307;oel;3719;0.62;0.011951552
fit18;32;135.03808197;0.453545719;oel;4536;0.55;0.009509916
fit18;32;135.57854827900002;0.257316381;oel;4539;0.63;0.002955749
fit18;32;136.258807983;0.248768479;oel;3613;0.69;0.003212807
fit18;32;136.49223693800002;0.353245884;oel;3605;0.57;0.004754873
fit18;32;137.094852295;0.397353083;oel;3604;0.53;0.004754945
fit18;32;138.47461303699998;0.298547626;oel;2082;0.56;0.003726926
fit18;32;138.494678345;0.367384374;oel;2090;0.6;0.005269003
fit18;32;138.589412537;0.221249521;oel;2078;0.68;0.002698795
fit18;32;138.754054871;0.240549281;oel;2019;0.64;0.003598339
fit18;32;138.785045471;0.214095652;oel;2085;0.61;0.002056224
fit18;32;138.96554931600002;0.212247446;oel;2190;0.69;0.002441719
fit18;32;139.14686950700002;0.281642348;oel;2135;0.62;0.005525903
fit18;32;139.22031768800002;0.214098081;oel;2189;0.7;0.002827289
fit18;32;139.250224915;0.262217492;oel;2115;0.64;0.003341412
fit18;32;139.419795837;0.37083286;oel;2126;0.51;0.003983922
fit18;32;139.740222778;0.552803993;oel;646;0.6;0.027501427
fit18;33;0.3609048459999826;1.071541548;oel;664;0.55;0.165008575
fit18;33;0.7947503660000166;0.387732029;oel;2141;0.61;0.009638494
fit18;33;0.9661676030000024;0.256960809;oel;2162;0.66;0.004112301
fit18;33;5.003421935999995;0.221803218;oel;4594;0.69;0.002570287
fit18;33;6.383045348999985;0.23385179;oel;100;0.63;0.003084223
fit18;33;10.823585662999989;0.276404679;oel;529;0.65;0.005397397
fit18;33;17.311935577;0.227704853;oel;570;0.65;0.002827354
fit18;33;17.40223709099999;0.277892113;oel;566;0.66;0.006039886
fit18;33;17.640834960999996;0.434104741;oel;568;0.56;0.007068033
fit18;33;17.928882751000003;0.211200058;oel;572;0.64;0.002184645
fit18;33;19.283634338;0.397353083;oel;1639;0.54;0.003341354
fit18;33;24.38644424399999;0.338981897;oel;4980;0.65;0.010923483
fit18;33;24.420879517000003;0.327147484;oel;4798;0.61;0.007839344
fit18;33;34.43722549399999;0.251887053;oel;4696;0.68;0.004626391
fit18;33;38.099769745;0.220647112;oel;3657;0.64;0.002441592
fit18;33;40.592300568;0.356093943;oel;4892;0.61;0.01130874
fit18;33;41.03987518299999;0.242040008;oel;4887;0.63;0.003212806
fit18;33;41.965885314999994;0.434104741;oel;1762;0.53;0.012722601
fit18;33;42.880256805;0.342854381;oel;4670;0.62;0.0079677
fit18;33;43.752849731;0.277431756;oel;4656;0.61;0.003341331
fit18;33;44.77888694799999;0.241017446;oel;3533;0.62;0.003598277
fit18;33;44.92891899099999;0.189900771;oel;3810;0.7;0.002184753
fit18;33;45.08599677999999;0.341957688;oel;3530;0.64;0.010023757
fit18;33;45.59082237199999;0.318556875;oel;3554;0.62;0.007324991
fit18;33;45.822771225;0.334082156;oel;3748;0.68;0.011566015
fit18;33;46.076748046999995;0.317397833;oel;4755;0.6;0.006682487
fit18;33;46.648269806;0.279321104;oel;4766;0.57;0.005397482
fit18;33;47.11306587199999;0.330848306;oel;4863;0.64;0.00989538
fit18;33;47.16189399699999;0.257315636;oel;4781;0.68;0.005654377
fit18;33;47.921411667;0.234061018;oel;623;0.72;0.003598226
fit18;33;48.338026199;0.225684687;oel;629;0.66;0.002313075
fit18;33;48.89663520799999;0.323325157;oel;612;0.69;0.007839153
fit18;33;49.449157867;0.257319212;oel;614;0.67;0.005140735
fit18;33;50.483480606;0.259658456;oel;2252;0.64;0.003469719
fit18;33;52.78018012999999;0.257320881;oel;5027;0.69;0.0043694
fit18;33;53.061872635;0.233308509;oel;4976;0.55;0.002313133
fit18;33;60.765791092;0.413078904;oel;1513;0.59;0.017605953
fit18;33;61.011185799;0.257317156;oel;4124;0.62;0.003726806
fit18;33;61.514706763999996;0.319255918;oel;4153;0.58;0.006554125
fit18;33;66.283758793;0.208068222;oel;1048;0.69;0.002313182
fit18;33;67.413530502;0.233856916;oel;2133;0.61;0.002955798
fit18;33;68.308668289;0.310416669;oel;2117;0.6;0.00655391
fit18;33;69.122032795;0.281695932;oel;3462;0.65;0.005911676
fit18;33;70.05795470199999;0.306964368;oel;3465;0.63;0.00642547
fit18;33;70.70619145399999;0.272808135;oel;4740;0.57;0.003212812
fit18;33;71.175467525;0.326096922;oel;4750;0.62;0.006939786
fit18;33;71.667208705;0.337103456;oel;4736;0.56;0.006168789
fit18;33;75.044609461;0.208068222;oel;4274;0.74;0.002698832
fit18;33;76.108689222;0.280418038;oel;3557;0.57;0.004626294
fit18;33;78.479876671;0.285195649;oel;4753;0.61;0.005525919
fit18;33;93.495847855;0.228790075;oel;4880;0.61;0.002570268
fit18;33;93.731521759;0.23125799;oel;4895;0.67;0.003084257
fit18;33;96.939092789;0.214098796;oel;4763;0.66;0.00244171
fit18;33;103.160431061;1.087910175;oel;1504;0.33;0.038810737
fit18;33;104.062418137;0.274162024;oel;4226;0.58;0.003983957
fit18;33;105.447754059;0.294707328;oel;2921;0.66;0.003469563
fit18;33;106.91544738799999;0.277430952;oel;1956;0.63;0.005140796
fit18;33;114.95798507699999;0.262908906;oel;5429;0.65;0.005011976
fit18;33;135.801971588;0.45975551;oel;4003;0.49;0.007324816
fit18;34;3.4154241940000034;0.299942315;oel;4953;0.63;0.007196946
fit18;34;3.568122711000001;0.246652871;oel;4545;0.63;0.003855245
fit18;34;3.966804352000004;0.231257156;oel;4145;0.67;0.002184961
fit18;34;4.027431335000003;0.944808125;oel;4106;0.49;0.113347635
fit18;34;4.133441772000005;0.214102387;oel;4721;0.64;0.002056021
fit18;34;4.868942108000006;0.32704699;oel;3951;0.66;0.008738264
fit18;34;5.281505432000003;0.231253833;oel;3995;0.63;0.002955534
fit18;34;53.763727036000006;0.24148114;oel;2150;0.66;0.004498036
fit18;34;56.043035355;0.251707315;oel;3075;0.68;0.004626518
fit18;34;58.547891464;0.219319865;oel;3564;0.68;0.002698705
fit18;34;63.548966732000004;0.331049651;oel;3916;0.57;0.004626265
fit18;34;68.204515543;0.23429057;oel;4843;0.67;0.002955681
fit18;34;71.494328346;0.298549563;oel;2196;0.62;0.004754804
fit18;34;73.461419907;0.313248783;oel;1061;0.67;0.008995627
fit18;34;73.472484913;0.199058607;oel;1007;0.64;0.00205611
fit18;34;76.24303039600001;0.257316381;oel;4561;0.63;0.003726882
fit18;34;76.290976372;0.481397092;oel;4452;0.49;0.006040047
fit18;34;76.495109406;0.225684687;oel;4542;0.68;0.002827262
fit18;34;76.731019821;0.236018538;oel;4421;0.64;0.0024418
fit18;34;77.717690315;0.241936326;oel;4210;0.68;0.003469838
fit18;34;83.822910156;0.227024078;oel;2582;0.64;0.002570206
fit18;34;85.018039551;0.302474737;oel;1523;0.67;0.008096037
fit18;34;93.862390366;0.327171981;oel;3853;0.64;0.007967806
fit18;34;98.789069977;0.536438107;oel;4897;0.6;0.025959332
fit18;34;98.99617370600001;0.307021677;oel;4931;0.66;0.007710513
fit18;34;99.434390869;0.437031686;oel;4926;0.59;0.009124178
fit18;34;131.204006042;0.234289199;oel;3833;0.68;0.003469826
fit18;34;138.891940918;1.443299294;oel;2165;0.39;0.145731777
fit18;34;139.189533081;0.361737162;oel;2176;0.59;0.01156594
fit18;34;139.23093017600002;0.342267781;oel;2145;0.61;0.011823055
fit18;34;139.56459411600002;1.667774558;oel;658;0.39;0.392473608
fit18;35;4.481075438999994;0.311779112;oel;4618;0.66;0.008096211
fit18;35;10.145252379999988;0.237131417;oel;3845;0.65;0.003855461
fit18;35;10.589477692000003;0.39952001;oel;723;0.66;0.021589935
fit18;35;12.816970978;0.311141044;oel;4165;0.66;0.008995835
fit18;35;14.601677093999996;0.232409418;oel;4096;0.65;0.00372682
fit18;35;17.78346267699999;0.193810254;oel;598;0.66;0.002313249
fit18;35;18.341304932;0.193201929;oel;594;0.67;0.002056224
fit18;35;41.333597336;0.224096105;oel;1814;0.7;0.003469867
fit18;35;42.452005539;0.208071932;oel;1812;0.72;0.00244172
fit18;35;55.312681350999995;0.193815917;oel;1468;0.64;0.002056079
fit18;35;58.416736755;0.22355552;oel;4380;0.7;0.00346966
fit18;35;72.528673086;0.214103296;oel;1702;0.65;0.002827283
fit18;35;74.68246666;0.214467525;oel;4447;0.66;0.002570217
fit18;35;116.25369278;0.192171365;oel;3553;0.67;0.002056365
fit18;35;117.248291168;0.435576946;oel;3551;0.52;0.007068343
fit18;35;118.482479248;0.250247121;oel;2341;0.72;0.00411267
fit18;35;119.869957123;0.233856589;oel;3219;0.67;0.002184548
fit18;35;120.683292542;0.209711507;oel;3220;0.66;0.002312996
fit18;35;123.588981781;0.481450677;oel;2016;0.55;0.012208172
fit18;35;124.670166168;0.252319336;oel;3522;0.59;0.002827157
fit18;35;125.44709411599999;0.240563542;oel;3526;0.59;0.002955622
fit18;35;125.791984711;0.287291586;oel;5316;0.61;0.005268558
fit18;35;126.85859314;0.419181049;oel;5332;0.59;0.006939527
fit18;35;127.21663299599999;0.311195046;oel;5329;0.65;0.008096442
fit18;35;127.5556604;0.262410879;oel;3614;0.59;0.003084384
fit18;35;127.777607117;0.276401997;oel;3799;0.64;0.005268764
fit18;35;128.741233978;0.236019999;oel;3822;0.61;0.003084355
fit18;35;129.544754181;0.794707119;oel;673;0.57;0.041123409
fit18;35;129.558406982;0.387624204;oel;325;0.52;0.00565434
fit18;35;129.928783569;0.232675701;oel;978;0.67;0.002955665
fit18;35;130.93071762099999;0.209924787;oel;666;0.67;0.002184508
fit18;35;131.233852539;0.262962192;oel;637;0.67;0.005140377
fit18;35;131.494915161;0.211195722;oel;676;0.61;0.002184646
fit18;35;132.375305328;0.231254652;oel;3919;0.65;0.003084354
fit18;35;133.02370849599998;0.262217492;oel;3783;0.64;0.002184842
fit18;35;133.204147491;0.276404768;oel;3868;0.66;0.004112091
fit18;35;133.86150756799998;0.241023555;oel;3807;0.65;0.003212971
fit18;35;134.090324554;0.220326379;oel;3998;0.66;0.002441836
fit18;35;134.74568573;0.201854706;oel;4058;0.67;0.002056031
fit18;36;2.2586401370000004;0.387731493;oel;5183;0.62;0.008610627
fit18;36;2.9075697330000025;0.688233793;oel;4834;0.56;0.049091455
fit18;36;5.772117462000004;0.336515516;oel;4104;0.65;0.008609861
fit18;36;6.3958547970000055;0.252522886;oel;3940;0.64;0.004241157
fit18;36;7.982429352000004;0.197521418;oel;776;0.66;0.002570256
fit18;36;8.659068909000005;0.231258482;oel;761;0.68;0.003598492
fit18;36;8.893565979000002;0.284856796;oel;790;0.68;0.006425785
fit18;36;10.610378113000003;0.279103458;oel;1;0.63;0.005654396
fit18;36;12.773696747000002;0.433903098;oel;5333;0.53;0.010023925
fit18;36;13.842727509000007;0.574788213;oel;5319;0.49;0.014522198
fit18;36;19.775974121000004;0.234295309;oel;3640;0.63;0.003212989
fit18;36;22.921760406000004;0.189628869;oel;3636;0.7;0.00205606
fit18;36;23.727302399000003;0.273075372;oel;3618;0.64;0.005397571
fit18;36;25.990966644000004;0.234305888;oel;4115;0.61;0.002827183
fit18;36;28.367519226000006;0.24486497;oel;2661;0.62;0.00334138
fit18;36;28.860118713000006;0.201858521;oel;2653;0.67;0.002056207
fit18;36;28.962581482000004;0.214102387;oel;648;0.61;0.002698518
fit18;36;48.002015915;0.257320881;oel;3531;0.66;0.003598256
fit18;36;49.424423065;0.311079919;oel;1906;0.64;0.004754951
fit18;36;51.413226929000004;0.268796951;oel;77;0.58;0.003855453
fit18;36;51.967871513000006;0.336440027;oel;3395;0.64;0.009638371
fit18;36;52.93407138800001;0.323130101;oel;3373;0.57;0.006297071
fit18;36;59.986378517000006;0.308887839;oel;1532;0.6;0.005783094
fit18;36;62.284534302000004;0.214102387;oel;5180;0.65;0.002827164
fit18;36;75.975364532;0.25810647;oel;4623;0.65;0.004240913
fit18;36;104.65099700900001;0.191762388;oel;1389;0.73;0.002184713
fit18;36;105.528392639;0.252090812;oel;1615;0.68;0.005011905
fit18;36;110.817779388;0.272808313;oel;5258;0.62;0.003469854
fit18;36;135.346698608;0.305987418;oel;4601;0.65;0.00861029
fit18;37;0.44684997600001;0.214102849;oel;783;0.61;0.002184676
fit18;37;3.071933898999987;0.225682974;oel;3617;0.64;0.00231323
fit18;37;75.386153374;0.315297365;oel;4479;0.67;0.009252852
fit18;37;78.02693334599999;0.262217492;oel;227;0.61;0.004112515
fit18;37;80.01130167;0.587198198;oel;1570;0.55;0.023003541
fit18;37;90.100811157;0.331631631;oel;1868;0.63;0.009895336
fit18;37;91.040584717;0.294251591;oel;1879;0.63;0.00629721
fit18;37;91.774635468;0.209706962;oel;3540;0.59;0.002056217
fit18;37;91.896816406;0.30299297;oel;3556;0.66;0.008224633
fit18;37;104.920494232;0.231171742;oel;2941;0.63;0.002698596
fit18;37;106.807018433;0.22943759;oel;2204;0.64;0.003341392
fit18;37;106.868724976;0.402066559;oel;2188;0.61;0.016192555
fit18;37;133.292190704;0.227677956;oel;3591;0.66;0.002313164
fit18;37;133.618080292;0.301377177;oel;3712;0.66;0.008225037
fit18;37;134.170955811;0.228798613;oel;3798;0.63;0.002827271
fit18;37;134.237880859;0.245333865;oel;3716;0.66;0.003598082
fit18;37;134.521209869;0.206026182;oel;3885;0.74;0.00257007
fit18;37;135.270015869;0.208077475;oel;3521;0.71;0.002698509
fit18;37;135.919117126;0.864551008;oel;4993;0.53;0.09329921
fit18;37;135.926727448;0.414764434;oel;2427;0.67;0.023003459
fit18;37;136.242134247;0.384710073;oel;2515;0.64;0.015677903
fit18;37;136.57910553;0.34226045;oel;1920;0.66;0.010538268
fit18;37;136.78109375;0.421334743;oel;2109;0.68;0.024159903
fit18;37;137.222278748;0.381330401;oel;1850;0.66;0.015035413
fit18;37;137.357212219;1.743022561;oel;5040;0.59;0.597062826
fit18;37;137.613163147;0.313293427;oel;5279;0.62;0.0070685
fit18;37;139.90382782;0.280296206;oel;1667;0.68;0.006940014
fit18;38;0.22475799600000812;0.59223938;oel;1264;0.65;0.071709782
fit18;38;0.33698638900000333;0.827843904;oel;1321;0.52;0.050119542
fit18;38;0.6109426880000086;0.303212315;oel;1234;0.65;0.008738718
fit18;38;0.7494924930000053;0.503549755;oel;1174;0.65;0.043308929
fit18;38;0.8198049930000053;1.488052845;oel;1211;0.59;0.534991682
fit18;38;0.9579122920000032;0.378250778;oel;1306;0.61;0.011308865
fit18;38;1.0363424680000008;0.234971151;oel;1305;0.61;0.002955828
fit18;38;1.1127279660000085;0.247503504;oel;1148;0.69;0.00372709
fit18;38;1.2159384160000002;0.339265406;oel;1272;0.66;0.009894995
fit18;38;1.2882879640000056;0.342265517;oel;5141;0.63;0.012722867
fit18;38;1.3034857180000046;0.23125799;oel;1241;0.72;0.003598315
fit18;38;1.7162588500000027;0.56978935;oel;5055;0.65;0.059372704
fit18;38;2.2182119750000027;0.545852423;oel;5069;0.63;0.041509409
fit18;38;6.766929474000001;0.482756168;oel;3705;0.66;0.035340887
fit18;38;7.537971344000006;0.346051753;oel;3696;0.58;0.00424065
fit18;38;14.277763214000004;0.28989315;oel;3746;0.69;0.009252958
fit18;38;15.382980194000005;0.273331255;oel;3765;0.68;0.00565451
fit18;38;20.980754700000006;0.219631597;oel;2419;0.64;0.002570456
fit18;38;21.484947052000003;0.201843262;oel;2291;0.71;0.002570443
fit18;38;25.644683685000004;0.194646463;oel;0;0.69;0.002441583
fit18;38;55.897168961000006;0.214095205;oel;3144;0.61;0.00205631
fit18;38;58.97757515000001;0.269861639;oel;3622;0.64;0.005397501
fit18;38;77.510532227;0.264761984;oel;4660;0.63;0.004626502
fit18;38;110.510715332;0.289113671;oel;5266;0.61;0.005140383
fit18;38;110.96187194800001;0.323122948;oel;5214;0.59;0.004369501
fit18;38;111.070758667;0.353246421;oel;5264;0.59;0.004240965
fit18;38;111.341117706;0.214096099;oel;5232;0.67;0.002184636
fit18;38;111.578273621;0.211491629;oel;5193;0.64;0.002313191
fit18;38;112.107707825;0.28775692;oel;3175;0.61;0.005397503
fit18;38;113.24235900900001;0.214098796;oel;3206;0.65;0.003084302
fit18;38;113.75364669800001;0.222181439;oel;1188;0.65;0.002955738
fit18;38;116.988006439;0.257317901;oel;4026;0.68;0.005011934
fit18;38;117.295875397;0.245328397;oel;4025;0.66;0.003469759
fit18;38;117.62299331700001;0.224096462;oel;4021;0.65;0.002827239
fit18;38;117.943397369;0.256363571;oel;4012;0.63;0.004497951
fit18;38;118.31247695900001;0.440293819;oel;3030;0.56;0.008481729
fit18;38;119.075557556;0.372562259;oel;3029;0.64;0.010923418
fit18;38;119.191264954;0.199063227;oel;3021;0.67;0.002184636
fit18;38;119.57926925699999;0.272166491;oel;3018;0.7;0.006040088
fit18;38;120.399318542;0.327131897;oel;1653;0.65;0.011437495
fit18;38;121.34216674800001;0.236676544;oel;1633;0.66;0.004497835
fit18;38;121.61687072800001;0.231254488;oel;1631;0.58;0.00269879
fit18;38;122.33551773100001;0.209486738;oel;557;0.64;0.002056206
fit18;38;122.80268081700001;0.247427076;oel;548;0.61;0.004112334
fit18;38;123.15570053100001;0.257317901;oel;552;0.62;0.004112439
fit18;38;124.692153778;0.251605928;oel;4460;0.59;0.002570329
fit18;38;124.960815277;0.389615357;oel;4231;0.59;0.008995788
fit18;38;128.820354309;0.26880309;oel;861;0.63;0.00449799
fit18;38;129.409797516;0.31703639;oel;873;0.65;0.008610188
fit18;38;129.895007935;0.275718719;oel;3827;0.64;0.005269044
fit18;38;131.234081116;0.214471102;oel;2106;0.61;0.002570205
fit18;38;131.42982086199999;0.214103833;oel;2046;0.69;0.002441679
fit18;38;134.016773071;0.273326397;oel;140;0.62;0.004754887
fit18;38;134.41805633500002;0.438524872;oel;70;0.54;0.008096149
fit18;38;134.49007018999998;0.281207025;oel;4630;0.65;0.006168442
fit18;38;137.06653961199999;0.193809494;oel;3616;0.66;0.00231323
fit18;38;138.855296936;0.47874108;oel;2251;0.52;0.008096356
fit18;39;7.5950662230000034;0.193815246;oel;2112;0.64;0.002056124
fit18;39;9.364875945999984;0.353125811;oel;3835;0.64;0.015292783
fit18;39;32.519748840000005;0.381625026;oel;622;0.63;0.013750647
fit18;39;32.529400024;0.260865837;oel;276;0.62;0.003598304
fit18;39;37.255573424999994;0.214103654;oel;2663;0.65;0.003084247
fit18;39;37.38329711899999;0.199064538;oel;2658;0.71;0.00257008
fit18;39;37.79520812999999;0.280293822;oel;2535;0.65;0.00591158
fit18;39;39.85162368799999;0.325225532;oel;4948;0.63;0.007325239
fit18;39;41.57334533699999;0.231257156;oel;1862;0.62;0.00231309
fit18;39;44.437349471999994;0.19906269;oel;3858;0.7;0.002184616
fit18;39;44.65292564399999;0.233899757;oel;3832;0.59;0.002570277
fit18;39;45.570884856999996;0.319166332;oel;3778;0.53;0.00488335
fit18;39;48.288141403;0.357341081;oel;630;0.65;0.011566102
fit18;39;48.74148193399999;0.304880679;oel;631;0.65;0.007582314
fit18;39;49.032785567999994;0.476078719;oel;632;0.52;0.008224615
fit18;39;49.32993141199999;0.280403256;oel;660;0.7;0.006810978
fit18;39;50.27066246;0.217874572;oel;2335;0.68;0.002698692
fit18;39;51.738809738;0.254091233;oel;3800;0.72;0.003983868
fit18;39;56.044550095000005;0.312933236;oel;2566;0.65;0.00835326
fit18;39;56.514640961;0.369188309;oel;2571;0.58;0.007967758
fit18;39;56.969326171999995;0.338870406;oel;2590;0.61;0.010023963
fit18;39;63.060445938;0.211200759;oel;4621;0.64;0.002184644
fit18;39;67.63776937499999;0.281201541;oel;2203;0.69;0.006554194
fit18;39;70.435254011;0.199063793;oel;4842;0.69;0.002441729
fit18;39;74.182707701;0.247217402;oel;4540;0.57;0.002184592
fit18;39;75.69309226;0.390705585;oel;3886;0.63;0.017991476
fit18;39;78.486349735;0.257315636;oel;5325;0.62;0.004240903
fit18;39;80.145588551;0.342406452;oel;1574;0.66;0.011694503
fit18;39;134.789299164;0.269196421;oel;3969;0.6;0.004626293
fit18;39;136.049659882;0.262654662;oel;1641;0.63;0.004369526
fit18;39;136.180816803;0.334431946;oel;1408;0.62;0.006425463
fit18;39;136.509533081;0.223560169;oel;4986;0.71;0.003212509
fit18;39;136.713634644;0.311077446;oel;5032;0.58;0.002698767
fit18;39;137.030006561;0.281978756;oel;5227;0.66;0.005140061
fit18;39;137.099971924;0.236029506;oel;5219;0.67;0.003212678
fit18;39;137.19754425;0.306963742;oel;5224;0.69;0.007325197
fit18;39;137.61372009299998;0.73045218;oel;5234;0.63;0.087773524
fit18;39;137.930019531;0.281639129;oel;5126;0.58;0.004241198
fit18;39;138.40376678500002;0.706501305;oel;5177;0.62;0.091114655
fit18;39;138.43959442099998;0.231248826;oel;5144;0.59;0.002184901
fit18;39;138.588993225;0.214105994;oel;5238;0.66;0.002698609
fit18;39;138.90382018999998;0.338750541;oel;1383;0.62;0.007196906
fit18;39;138.989040527;0.276215315;oel;1232;0.64;0.005397421
fit18;39;139.348140869;0.640721381;oel;1319;0.51;0.02146166
fit18;39;139.57473388699998;2.40200305;oel;1280;0.35;1.144012451
fit18;39;139.73550811799998;0.303210497;oel;1325;0.6;0.005012084
fit18;39;139.92047515899998;0.334003687;oel;1334;0.65;0.010666706
fit18;40;4.688114014;0.896194696;oel;4059;0.54;0.098567165
fit18;40;6.892005768000004;0.517099261;oel;3966;0.5;0.009767198
fit18;40;83.71444877600001;0.214101493;oel;2612;0.67;0.002184612
fit18;40;84.40884574900001;0.227433741;oel;1548;0.61;0.002056242
fit18;40;85.89460739100001;0.249559984;oel;5051;0.67;0.004369442
fit18;40;90.161365356;0.24055022;oel;2333;0.68;0.00398377
fit18;40;139.361011353;0.254090577;oel;2244;0.64;0.004240814
fit18;41;3.013912354000013;0.37247619;oel;3652;0.54;0.007196719
fit18;41;13.611793670999987;0.199067429;oel;4265;0.67;0.002184724
fit18;41;20.404647979999993;0.21410419;oel;3060;0.63;0.002698745
fit18;41;22.139549407999993;0.295271397;oel;4040;0.64;0.006425718
fit18;41;104.940126572;0.229430214;oel;2934;0.63;0.002955895
fit18;41;110.28527465799999;0.289892584;oel;657;0.61;0.00462624
fit18;41;111.538108978;0.515741944;oel;2669;0.54;0.016320538
fit18;41;112.017540131;0.276687741;oel;2675;0.7;0.006682728
fit18;41;116.35176483199999;0.21950613;oel;3660;0.64;0.002441541
fit18;41;118.285900269;0.38282302;oel;2366;0.68;0.018634297
fit18;41;118.66196456899999;0.214473009;oel;2409;0.66;0.00257007
fit18;41;121.778251801;0.2270208;oel;305;0.64;0.002184733
fit18;41;122.040695343;0.252323151;oel;306;0.66;0.003341464
fit18;41;123.264415894;0.241147444;oel;2073;0.64;0.002441598
fit18;41;123.810550842;0.245019838;oel;2023;0.69;0.004626731
fit18;41;125.19762054399999;0.214098796;oel;3772;0.61;0.002827148
fit18;41;133.566169891;0.291622728;oel;3980;0.66;0.006040107
fit18;41;133.67728439299998;0.513712764;oel;3981;0.62;0.035597123
fit18;41;133.727165375;0.280505836;oel;3990;0.61;0.003341433
fit18;41;138.75387207;0.317384452;oel;5321;0.68;0.007581956
fit18;41;139.105472717;0.20807156;oel;1707;0.74;0.002570342
fit18;41;139.63681427;0.21410203;oel;1581;0.64;0.002570011
fit18;42;0.42107757600000184;0.244872749;oel;1614;0.62;0.004112081
fit18;42;1.8912924190000098;0.237031966;oel;5365;0.7;0.003469898
fit18;42;3.370261993000007;0.214101493;oel;5078;0.63;0.002827588
fit18;42;3.5026396180000035;0.300883532;oel;3188;0.64;0.007838708
fit18;42;3.527458038000006;0.32717365;oel;2235;0.65;0.010152569
fit18;42;4.046722260000003;0.277053207;oel;3244;0.65;0.005397249
fit18;42;4.119861450000002;0.489974886;oel;3280;0.63;0.025830992
fit18;42;4.372302856000005;0.265561521;oel;1186;0.67;0.004369524
fit18;42;4.488864746000004;0.292100698;oel;4410;0.66;0.006425164
fit18;42;4.556896057000003;0.19905217;oel;4450;0.71;0.002570202
fit18;42;4.914111938000005;0.326410443;oel;4401;0.64;0.009253013
fit18;42;5.929759827000005;1.208729506;oel;4027;0.63;0.434368402
fit18;42;11.670947876000007;0.241474718;oel;3855;0.66;0.002698597
fit18;42;28.049381104000005;0.284739465;oel;2698;0.64;0.005783371
fit18;42;32.175750580000006;0.224096462;oel;5094;0.59;0.002313045
fit18;42;35.592779007000004;0.214097157;oel;4382;0.64;0.002441813
fit18;42;35.973634567000005;0.257317156;oel;4377;0.61;0.00385541
fit18;42;39.322620239;0.223468721;oel;5263;0.63;0.002955581
fit18;42;39.556365814;0.23125799;oel;5416;0.64;0.002184672
fit18;42;40.380664673;0.362375319;oel;28;0.66;0.013108063
fit18;42;46.89560684200001;0.250070661;oel;3571;0.69;0.003855209
fit18;42;54.198420372;0.225684687;oel;2349;0.64;0.00244167
fit18;42;58.105270233000006;0.264148831;oel;3628;0.64;0.004626415
fit18;42;58.515767899000004;0.214102387;oel;3620;0.63;0.003726956
fit18;42;60.077120628;0.209505469;oel;1576;0.66;0.002441784
fit18;42;62.383381691000004;0.281741738;oel;402;0.66;0.005140462
fit18;42;64.955376711;0.242035642;oel;4547;0.67;0.003726905
fit18;42;77.400920715;0.257317901;oel;4632;0.61;0.002570348
fit18;42;78.574614372;0.214474678;oel;4273;0.68;0.002827229
fit18;42;80.08806690200001;0.309613705;oel;1578;0.69;0.010280757
fit18;42;85.246345367;0.292350113;oel;1552;0.69;0.007196376
fit18;42;98.391246643;0.214095205;oel;1841;0.66;0.002570231
fit18;42;133.506213989;0.214102387;oel;161;0.69;0.002313246
fit18;43;1.4232827760000077;0.456972659;oel;2256;0.58;0.014264792
fit18;43;4.247364196999996;0.507156432;oel;4624;0.47;0.008096225
fit18;43;9.26799026499998;0.293759674;oel;3867;0.68;0.007196485
fit18;43;11.776218567;0.281694859;oel;952;0.67;0.006040059
fit18;43;15.608074340999991;0.211200058;oel;4909;0.64;0.002313212
fit18;43;25.452015075999995;0.21409969;oel;1190;0.65;0.003084226
fit18;43;87.773512993;0.199063048;oel;3484;0.67;0.002056088
fit18;43;120.31233612099999;0.214101493;oel;3793;0.63;0.002698973
fit18;43;134.086509857;0.816004753;oel;4326;0.62;0.109363332
fit18;43;134.349338684;0.214102387;oel;4604;0.64;0.00205633
fit18;43;134.53790679899998;0.724289894;oel;4437;0.56;0.044207804
fit18;44;23.242759552000003;0.236967221;oel;3667;0.67;0.003212946
fit18;44;24.732246246000003;0.229422495;oel;22;0.63;0.002955948
fit18;44;26.622733917000005;0.236142665;oel;4142;0.63;0.00269869
fit18;44;44.456491318000005;0.227767035;oel;2020;0.68;0.003469688
fit18;44;75.475822296;0.262754649;oel;2469;0.64;0.004883386
fit18;44;89.78245338400001;0.28989619;oel;2330;0.67;0.008481758
fit18;44;109.602245178;0.277613342;oel;4793;0.63;0.006040045
fit18;44;118.105033722;0.276640981;oel;4033;0.64;0.005782988
fit18;44;121.803504791;0.217947647;oel;615;0.66;0.002570276
fit18;44;123.363864746;0.214101493;oel;4857;0.59;0.00218476
fit18;44;134.996150818;0.208068222;oel;4634;0.77;0.003212792
fit18;45;17.531685028;0.227076843;oel;625;0.64;0.002570316
fit18;45;35.39171234099999;0.199065208;oel;1405;0.66;0.002570198
fit18;45;50.612917099;0.209707409;oel;2339;0.66;0.002313246
fit18;45;50.82785049399999;0.227441013;oel;2338;0.67;0.002955747
fit18;45;51.447080764999995;0.278948367;oel;3801;0.64;0.00616865
fit18;45;54.710415039;0.311290532;oel;1541;0.64;0.008096223
fit18;45;75.03698066199999;0.227017298;oel;4559;0.64;0.002056059
fit18;45;81.885619316;0.22567445;oel;3630;0.68;0.002827412
fit18;45;83.768006477;0.222218841;oel;3161;0.72;0.003084289
fit18;45;134.824875031;0.419190228;oel;4378;0.65;0.009766619
fit18;45;135.33427063;0.276401997;oel;4393;0.59;0.003084068
fit18;46;77.963734474;0.282104164;oel;4277;0.65;0.006682429
fit18;47;137.794925842;0.262216777;oel;5412;0.55;0.002184925
fit18;47;138.249698792;0.311084241;oel;5408;0.64;0.004883745
fit18;47;138.459263;0.331984073;oel;5440;0.53;0.005654426
fit18;47;138.925579224;0.344218701;oel;1903;0.55;0.005911213
fit18;47;139.109279785;0.280294269;oel;1842;0.62;0.003726779
fit18;47;139.740810547;0.231257156;oel;1892;0.68;0.002827131
fit18;47;139.787807617;0.262415707;oel;1849;0.58;0.004241153
fit18;48;3.3995664980000058;0.438717633;oel;1165;0.63;0.022617981
fit18;48;3.5403936770000044;0.214105099;oel;5058;0.61;0.002056114
fit18;48;3.7311705020000048;0.275034994;oel;626;0.61;0.003084387
fit18;48;3.9781111150000044;0.281698108;oel;2587;0.66;0.006040009
fit18;48;5.5464895630000015;0.23668094;oel;4703;0.66;0.003597999
fit18;48;5.640739288000006;0.234288707;oel;4686;0.64;0.002184563
fit18;48;5.761749115000001;0.208075628;oel;4717;0.61;0.002056212
fit18;48;5.883197632000005;0.458016455;oel;4638;0.64;0.026987303
fit18;48;6.161090698000002;0.234294385;oel;4090;0.59;0.002056037
fit18;48;6.880431976000004;0.281301111;oel;4066;0.66;0.005654139
fit18;48;7.670112457000002;0.220322952;oel;4099;0.64;0.002184925
fit19;1;0.08473785399999656;0.368877828;gas_90;67;0.58;0.006553864
fit19;1;0.4749279790000003;0.517099619;gas_90;72;0.46;0.007711015
fit19;1;0.5210324100000037;0.34226051;gas_90;165;0.59;0.010152712
fit19;1;0.8382092290000003;0.272730649;gas_90;59;0.61;0.002955567
fit19;1;0.924047545999997;1.118187189;gas_90;148;0.44;0.039196134
fit19;1;1.0977764889999975;0.490560383;gas_90;45;0.54;0.012465272
fit19;1;1.3464871219999992;0.234062314;gas_90;128;0.61;0.003084105
fit19;1;1.9035473630000013;0.457912207;gas_90;121;0.55;0.010666599
fit19;1;2.514318541999998;0.219966695;gas_90;14;0.64;0.002313185
fit19;1;2.537061768000001;0.883415997;gas_90;80;0.53;0.078649141
fit19;1;2.937650757;0.249000236;gas_90;70;0.64;0.003341183
fit19;1;3.2017422489999916;0.339450628;gas_90;31;0.61;0.009381105
fit19;1;3.478117064999992;0.227690265;gas_90;90;0.64;0.002570307
fit19;1;3.827886657999997;0.257319748;gas_90;126;0.64;0.003341066
fit19;1;3.902532653999998;0.637356043;gas_90;166;0.49;0.019147892
fit19;1;4.443639831999995;0.470252007;gas_90;43;0.63;0.027501673
fit19;1;5.583841399999997;0.247506917;gas_90;48;0.56;0.002955858
fit19;1;14.962797240999997;0.311080217;gas_90;69;0.62;0.005011939
fit19;2;3.7520617680000043;0.276402682;gas_90;64;0.57;0.002184676
fit19;8;2.855516356999999;0.397218376;gas_90;125;0.62;0.015035833
fit19;8;138.056558533;0.577306688;gas_90;113;0.64;0.051918566
fit19;8;138.091600342;0.434676319;gas_90;42;0.62;0.019919328
fit19;8;138.291353149;0.315667748;gas_90;119;0.59;0.005654532
fit19;8;138.51297180199998;0.21409969;gas_90;81;0.63;0.002827248
fit19;8;138.991876526;0.384747237;gas_90;92;0.48;0.003212666
fit19;8;138.997766418;0.434107393;gas_90;34;0.58;0.013107773
fit19;8;139.08838073700002;0.776679039;gas_90;30;0.56;0.069267891
fit19;8;139.15391723599998;0.607664466;gas_90;164;0.53;0.021718409
fit19;9;0.9727154539999958;1.942587614;gas_90;150;0.46;0.754492044
fit19;9;1.8026333619999946;0.257322371;gas_90;169;0.65;0.0050119
fit19;9;135.827665405;0.311972916;gas_90;112;0.67;0.007582201
fit19;11;3.1952877810000047;0.370836228;gas_90;145;0.5;0.002955741
fit19;11;3.418569641000005;0.306956202;gas_90;95;0.55;0.00205613
fit19;13;137.82511718799998;0.231254607;gas_90;159;0.63;0.002827222
fit19;15;137.22388275100002;0.288400739;gas_90;79;0.54;0.002313226
fit19;16;2.396531981999999;0.28989324;gas_90;127;0.61;0.002441705
fit19;16;2.798440857000003;1.331499577;gas_90;37;0.42;0.225023299
fit19;17;0.9846249389999997;0.249684334;gas_90;142;0.61;0.00308424
fit19;17;1.0857983399999966;0.351152003;gas_90;3;0.52;0.004755093
fit19;17;1.3811398320000023;0.380994052;gas_90;44;0.5;0.002955905
fit19;17;1.4627133179999987;0.374079019;gas_90;58;0.44;0.005268649
fit19;17;1.6266690060000002;0.231252164;gas_90;4;0.66;0.002313438
fit19;18;137.742647095;0.234051138;gas_90;47;0.64;0.002441888
fit19;18;138.642694397;2.283902884;gas_90;38;0.32;0.387076229
fit19;19;2.222028808999994;0.257317901;gas_90;71;0.61;0.002441777
fit19;19;2.346540527000002;0.758639097;gas_90;116;0.5;0.032770194
fit19;19;2.6372891239999916;0.68548727;gas_90;114;0.33;0.019919008
fit19;19;2.7338772579999926;0.507160604;gas_90;35;0.39;0.007325279
fit19;19;2.791166382;0.277050763;gas_90;23;0.5;0.00205613
fit19;19;2.843977050999996;1.504883289;gas_90;129;0.3;0.184542134
fit19;19;2.935804442999995;0.231247991;gas_90;123;0.64;0.002313144
fit19;19;136.340719299;0.294251591;gas_90;101;0.57;0.002313229
fit19;19;136.512304382;0.257316023;gas_90;15;0.66;0.00359833
fit19;19;136.66291626;0.423732042;gas_90;88;0.42;0.006425403
fit19;19;137.093298035;0.259826928;gas_90;176;0.57;0.002184574
fit19;19;137.25313384999998;0.373664618;gas_90;22;0.44;0.003983832
fit19;19;137.681455688;0.30695653;gas_90;86;0.56;0.002570217
fit19;20;3.080133361999998;1.388446689;gas_90;46;0.39;0.145732135
fit19;20;137.113656921;1.290533423;gas_90;149;0.54;0.284010828
fit19;20;137.547105713;0.421034694;gas_90;115;0.58;0.011694786
fit19;21;3.7096234130000028;0.303254455;gas_90;62;0.61;0.006939333
fit19;21;4.10154541;0.49173364;gas_90;74;0.65;0.023903113
fit19;21;137.43208892799998;0.478741676;gas_90;172;0.44;0.010023769
fit19;22;2.4792651369999987;2.02485466;gas_90;170;0.24;0.262548298
fit19;22;2.913675232000003;0.257317901;gas_90;105;0.62;0.003598251
fit19;22;3.685754700000018;0.775240183;gas_90;99;0.42;0.015935399
fit19;22;4.044206543000001;0.231254652;gas_90;28;0.68;0.002698662
fit19;23;136.567686157;1.815303087;gas_90;2;0.49;0.614670217
fit19;23;138.254201965;1.024785638;gas_90;51;0.46;0.088030353
fit19;23;138.280187683;0.465821892;gas_90;8;0.5;0.00552592
fit19;23;138.78007324200001;0.715246201;gas_90;106;0.54;0.046906546
fit19;24;1.3554400630000032;1.016365647;gas_90;73;0.47;0.098568268
fit19;24;1.9602297970000109;0.214102849;gas_90;17;0.59;0.002313239
fit19;24;2.294900818000002;1.034312367;gas_90;21;0.39;0.066311829
fit19;24;2.7048434449999945;0.219108209;gas_90;53;0.68;0.002698734
fit19;24;135.589582367;0.271755397;gas_90;9;0.51;0.002698796
fit19;24;135.830713196;0.438989967;gas_90;146;0.44;0.006682437
fit19;25;1.2732449340000045;1.297419548;gas_90;160;0.4;0.078134753
fit19;25;1.317770080999992;1.045222521;gas_90;103;0.45;0.058601197
fit19;25;1.5097332759999915;0.519926965;gas_90;118;0.61;0.032127954
fit19;25;1.6336346439999971;0.306367308;gas_90;39;0.65;0.006939786
fit19;25;1.982130127000005;0.516208947;gas_90;177;0.54;0.012465006
fit19;26;138.189599915;0.23667179;gas_90;155;0.59;0.002441879
fit19;26;138.49132720900002;0.360377789;gas_90;152;0.64;0.009124164
fit19;26;138.63912384;0.570525467;gas_90;141;0.6;0.026858795
fit19;26;139.335328979;0.507157564;gas_90;63;0.43;0.007068154
fit19;26;139.79273407;0.389993787;gas_90;168;0.56;0.006939518
fit19;27;0.0669842530000011;0.883063912;gas_90;13;0.61;0.163337514
fit19;28;138.808580322;0.509660244;gas_90;29;0.51;0.00668267
fit19;29;0.22100646999999185;0.240561083;gas_90;85;0.66;0.003983736
fit19;29;0.8706265259999952;1.905645609;gas_90;139;0.54;0.510703206
fit19;29;1.6016369630000042;0.691145539;gas_90;104;0.58;0.079290837
