Repository: iamgsshetty/AKOS

# AKOS - Acoustic Inspection of Weld Seams

## Dataset
- Dataset created under AKoS project
- Reference: [AKoS-project.de](https://www.akos-projekt.de/index.php/beitraege)
- Dataset used: [Download Link](https://nx21454.your-storageshare.de/s/C5SF9GKQpzHRXfT/authenticate/showShare)

### Dataset Structure
- Organized with folders representing each wall (12 to 23).
- Inside each wall folder, sub-folders for each layer of welding, considering only folders with "pass" written at the end.

## Signal Data Collection
- Collected using Microtech Gefell and SE81 microphones.
- Data is in I32 format.

File: pore_data_fit_eng.csv (part 11 of 17)
wand_ids;layer;postion[mm];diameters[mm];class;pore_ids_ct;sphericity;volume [mm3]
fit21;34;138.385392456;0.737921834;gas_70;612;0.37;0.027500901
fit21;34;138.728799133;0.492325574;gas_70;574;0.48;0.010923271
fit21;34;138.88030365;0.262217879;gas_70;537;0.63;0.002827205
fit21;34;138.96588256799998;0.388692588;gas_70;558;0.53;0.009638161
fit21;34;139.05675628699998;0.342259198;gas_70;641;0.52;0.006168432
fit21;34;139.944390564;0.316952556;gas_70;127;0.57;0.006682376
fit21;35;0.239454956000003;0.239372551;gas_70;781;0.53;0.002056098
fit21;35;0.4333407590000036;0.436823994;gas_70;801;0.55;0.012593701
fit21;35;0.8299624630000153;0.414195836;gas_70;806;0.5;0.007710468
fit21;35;0.9929492189999962;0.314495564;gas_70;739;0.51;0.002827222
fit21;35;1.6011874390000003;0.529261768;gas_70;651;0.44;0.005268834
fit21;35;135.694899292;0.577578068;gas_70;617;0.55;0.023901986
fit21;35;135.914568634;0.247540325;gas_70;172;0.59;0.002955833
fit21;35;136.368471832;0.564643621;gas_70;1335;0.4;0.006553637
fit21;35;136.872610779;0.514626801;gas_70;1785;0.43;0.003598232
fit21;36;3.346665649000002;1.756929994;gas_70;1723;0.52;0.57636106
fit21;36;3.5526936340000006;0.276399553;gas_70;117;0.53;0.002184638
fit21;36;3.714871674000001;0.319163918;gas_70;44;0.51;0.002056336
fit21;36;139.628106384;3.089837551;gas_70;199;0.44;1.99870193
fit21;37;0.004698485999995228;0.231169224;gas_70;247;0.66;0.00231319
fit21;37;0.02998992900000985;0.32312265;gas_70;994;0.54;0.003212823
fit21;37;0.19498321499997928;0.316352844;gas_70;968;0.46;0.00501178
fit21;37;135.589869232;0.294163644;gas_70;1087;0.56;0.005911023
fit21;37;136.02973053;0.602602482;gas_70;1414;0.48;0.025316682
fit21;37;136.67539093;0.342259914;gas_70;258;0.64;0.00989539
fit21;38;3.904206543000001;1.179174781;gas_70;1707;0.51;0.139303505
fit21;38;135.262910156;0.626237631;gas_70;406;0.42;0.007196561
fit21;38;136.105386047;0.271756113;gas_70;375;0.6;0.003469717
fit21;38;136.891991882;0.481397182;gas_70;1026;0.52;0.003084188
fit21;38;136.912865906;0.406851172;gas_70;925;0.45;0.002827294
fit21;38;137.54116943399998;0.364006758;gas_70;880;0.44;0.003469734
fit21;38;138.61627319299998;0.323325843;gas_70;1030;0.62;0.00552583
fit21;39;139.518660278;0.585252762;gas_70;1322;0.46;0.015934801
fit21;39;139.593840332;0.219496161;gas_70;1295;0.67;0.002184761
fit21;40;0.3252346799999941;0.395077646;gas_70;1476;0.52;0.012979697
fit21;40;0.424180297999996;0.278732866;gas_70;1445;0.64;0.004240798
fit21;40;1.0471203609999975;0.431487411;gas_70;1475;0.59;0.017862158
fit21;40;1.315774231000006;0.334739298;gas_70;1357;0.53;0.003726487
fit21;40;1.4207089230000065;0.41918242;gas_70;1353;0.55;0.004369534
fit21;40;2.3092663569999985;0.689745903;gas_70;624;0.44;0.011950615
fit21;40;2.4470684810000023;0.271752566;gas_70;596;0.51;0.002698506
fit21;40;6.660634307999999;0.497176796;gas_70;1299;0.42;0.004240638
fit21;40;138.260308533;0.465907842;gas_70;1073;0.47;0.008995565
fit21;41;6.412901610999995;0.378006786;gas_70;1253;0.46;0.003598229
fit21;41;134.281286926;0.389516026;gas_70;455;0.46;0.002827235
fit21;41;135.785383911;0.36738649;gas_70;944;0.53;0.002955784
fit21;43;2.48683044400002;0.387614369;gas_70;1188;0.5;0.002827216
fit21;43;3.6692797850000147;0.323123395;gas_70;748;0.59;0.003598229
fit21;43;138.71624633800002;0.573157966;gas_70;1782;0.51;0.010665865
fit21;43;138.795157166;0.838355482;gas_70;1760;0.56;0.082246818
fit21;43;139.607702942;0.397352844;gas_70;1805;0.56;0.007967927
fit21;44;0.5727551270000077;0.241482988;gas_70;1816;0.65;0.002955736
fit21;44;136.750878601;0.612178445;gas_70;1291;0.57;0.044592574
fit21;44;136.93246582;0.599221766;gas_70;1264;0.44;0.011180288
fit21;44;137.342385559;0.567449629;gas_70;1369;0.57;0.042408019
fit21;44;137.785195618;0.34399274;gas_70;1265;0.59;0.009252853
fit21;44;138.344941406;0.294251591;gas_70;1312;0.59;0.002313151
fit21;44;139.350892334;0.409968972;gas_70;1246;0.55;0.008095931
fit21;44;139.54132202099998;0.574129343;gas_70;1300;0.53;0.022360571
fit21;45;2.1001040649999823;0.298545837;gas_70;1372;0.54;0.002955736
fit21;45;2.6591937260000122;0.648499668;gas_70;1392;0.57;0.067081496
fit21;45;3.2173449709999886;0.302904457;gas_70;1025;0.52;0.002570149
fit21;46;2.0256741329999954;0.367379159;gas_70;1050;0.52;0.00411264
fit21;46;2.0331356810000045;0.241469607;gas_70;1069;0.57;0.002056043
fit21;46;2.5036709590000044;0.424602389;gas_70;1031;0.46;0.005782666
fit21;46;134.968514709;0.380987972;gas_70;116;0.45;0.002955665
fit23;1;0.07473266599998851;0.882751763;oel;827;0.35;0.022488989
fit23;1;0.08057678199998008;0.240636736;oel;927;0.53;0.002184656
fit23;1;0.22037780799999496;0.338856488;oel;2139;0.47;0.004369318
fit23;1;0.24165618899999686;0.289889932;oel;1409;0.55;0.004754831
fit23;1;0.38682067899998174;0.478740364;oel;2019;0.48;0.006682481
fit23;1;0.3891476439999906;0.358746052;oel;1333;0.49;0.005011881
fit23;1;0.4209393309999996;0.416773945;oel;908;0.48;0.005782939
fit23;1;0.508059387000003;0.387616754;oel;998;0.52;0.005525885
fit23;1;0.5258206180000116;0.507151663;oel;1950;0.5;0.007453523
fit23;1;0.718386535999997;0.299003333;oel;2405;0.57;0.004626311
fit23;1;0.7184857180000108;0.300441921;oel;2384;0.51;0.003341242
fit23;1;0.8553036499999962;1.135148406;oel;662;0.49;0.15228276
fit23;1;0.9469479370000045;0.432209522;oel;2256;0.58;0.022617549
fit23;1;1.033373718000007;0.832574129;oel;914;0.37;0.03161319
fit23;1;1.11427581800001;0.231253415;oel;2316;0.7;0.00218465
fit23;1;1.1909817499999917;0.342847854;oel;2231;0.57;0.010923265
fit23;1;1.1951245120000067;0.257314146;oel;2331;0.63;0.002827198
fit23;1;1.2599209589999987;0.31323269;oel;2263;0.51;0.002570138
fit23;1;1.280993346999992;0.247218952;oel;2423;0.61;0.002698715
fit23;1;1.7074383539999758;0.311079293;oel;2437;0.64;0.006425455
fit23;1;1.9966992189999928;0.398389667;oel;2399;0.62;0.014392979
fit23;1;2.0059384159999922;0.298546016;oel;2288;0.54;0.002313152
fit23;1;2.365763549999997;0.416134149;oel;2275;0.59;0.008867111
fit23;1;2.907725219999975;0.466851443;oel;3147;0.59;0.019661795
fit23;1;3.0620526120000022;0.298437327;oel;3227;0.6;0.007067985
fit23;1;3.117213134999986;0.238481998;oel;3206;0.67;0.003084199
fit23;1;3.3216427609999926;0.254828542;oel;3171;0.51;0.002955692
fit23;1;3.356753234999985;0.303249747;oel;3221;0.63;0.007196417
fit23;1;3.488856200999976;0.460980833;oel;3212;0.6;0.020561337
fit23;1;3.491305237000006;0.348340958;oel;3138;0.55;0.010409164
fit23;1;3.9883221439999943;0.406850338;oel;3157;0.5;0.005525882
fit23;1;4.253512268000009;0.281665325;oel;628;0.54;0.00411227
fit23;1;4.444102172999976;0.262490332;oel;1019;0.57;0.00218466
fit23;1;4.488734131000001;0.276400059;oel;562;0.58;0.003983745
fit23;1;4.613108521000015;0.342259765;oel;642;0.64;0.008095998
fit23;1;4.742380980999997;0.414761215;oel;538;0.58;0.010280658
fit23;1;5.103121643000009;0.257315606;oel;952;0.56;0.00334123
fit23;1;5.161585693000006;0.389441729;oel;610;0.56;0.01259383
fit23;1;5.69883239699999;0.645903885;oel;507;0.61;0.052174486
fit23;1;6.476221924000015;0.277431339;oel;64;0.59;0.002698686
fit23;1;7.147608643000012;0.239370435;oel;119;0.63;0.002955686
fit23;1;7.338877562999983;0.258105069;oel;6414;0.64;0.004240785
fit23;1;7.796732787999986;0.231252164;oel;6418;0.58;0.002698695
fit23;1;7.9153775020000126;0.462504745;oel;6498;0.54;0.008353054
fit23;1;7.989977721999992;0.250013381;oel;6497;0.61;0.002827193
fit23;1;7.990412597999978;0.279096752;oel;6408;0.65;0.004240794
fit23;1;8.161517028999981;0.296808094;oel;6411;0.59;0.004626309
fit23;1;8.499621276999989;0.32121408;oel;6447;0.62;0.005525852
fit23;1;9.362273101999989;0.209499985;oel;7017;0.64;0.002056154
fit23;1;9.486056212999983;0.220304564;oel;6973;0.7;0.002184654
fit23;1;10.300536040999987;0.319701999;oel;7051;0.61;0.008353089
fit23;1;10.40922820999998;0.32002461;oel;6965;0.6;0.005397353
fit23;1;10.626170043999991;0.262412041;oel;6102;0.63;0.002827168
fit23;1;11.057661895999985;0.454170555;oel;6220;0.5;0.007067966
fit23;1;11.064848784999981;0.370829731;oel;6192;0.49;0.003469758
fit23;1;12.249209289999996;0.241478771;oel;6204;0.62;0.00334123
fit23;1;14.516283875;0.358157665;oel;1351;0.54;0.007196437
fit23;1;14.548426513999999;0.545846462;oel;1349;0.49;0.004883375
fit23;1;16.340063934;0.499562323;oel;4855;0.46;0.005011802
fit23;1;17.450697784;0.234439939;oel;6066;0.61;0.002827183
fit23;1;17.80288207999999;0.393110365;oel;7531;0.63;0.012208273
fit23;1;18.543505553999992;0.323123395;oel;5397;0.55;0.004626324
fit23;1;20.807448273000006;0.262218058;oel;4293;0.64;0.002441661
fit23;1;22.687556151999985;0.263507217;oel;690;0.64;0.004240817
fit23;1;24.079665070000004;0.485998869;oel;5647;0.54;0.014007406
fit23;1;24.927641753999993;0.276402503;oel;5335;0.62;0.00334124
fit23;1;25.362742309999987;0.314495623;oel;1222;0.58;0.004240796
fit23;1;26.36358917199999;0.353243679;oel;1362;0.48;0.002698641
fit23;1;28.20964325;0.232547879;oel;1739;0.63;0.00269872
fit23;1;28.658892516999998;0.276398152;oel;7002;0.52;0.002184666
fit23;1;28.883543853999996;0.233853772;oel;6609;0.61;0.002441652
fit23;1;29.023867492999997;0.24306947;oel;6759;0.61;0.003341194
fit23;1;29.49577224699999;0.311078697;oel;6704;0.54;0.002313202
fit23;1;29.564535979999988;0.252317429;oel;6644;0.61;0.002184646
fit23;1;29.595957642000002;0.539773107;oel;6477;0.62;0.040608637
fit23;1;29.798033599999997;0.370829999;oel;6649;0.53;0.002955764
fit23;1;30.015440826000003;0.255088329;oel;6656;0.61;0.002827189
fit23;1;30.098208312999986;0.323572367;oel;6824;0.54;0.003212716
fit23;1;31.109370116999997;0.231252164;oel;5691;0.67;0.002056141
fit23;1;31.299898987000006;0.296777666;oel;5782;0.58;0.006039871
fit23;1;31.71525466899999;0.331617564;oel;226;0.63;0.00758199
fit23;1;37.04599655199999;0.380995065;oel;6875;0.59;0.011822794
fit23;1;38.12702835099999;0.238481492;oel;1031;0.59;0.002184602
fit23;1;38.268328551999986;0.231253833;oel;1386;0.64;0.002313145
fit23;1;38.560530548;0.247221291;oel;1058;0.74;0.003726681
fit23;1;39.705626373;0.391345203;oel;1372;0.49;0.005654439
fit23;1;39.834048157;0.214099243;oel;5416;0.64;0.002184695
fit23;1;39.920351868;0.517096877;oel;5107;0.46;0.00257019
fit23;1;40.36818969699999;0.615271032;oel;5297;0.46;0.015935112
fit23;1;40.75878036499999;0.214097902;oel;4436;0.62;0.002313147
fit23;1;40.795241241;0.478740066;oel;5280;0.4;0.004112351
fit23;1;41.04327476499999;0.25731191;oel;4865;0.67;0.002184704
fit23;1;41.376578217;0.849368989;oel;5311;0.36;0.028271869
fit23;1;41.955857162;0.519094646;oel;6626;0.43;0.011694374
fit23;1;42.500355606;0.279429525;oel;6383;0.59;0.004497811
fit23;1;42.804020767;0.354667187;oel;6673;0.46;0.003341204
fit23;1;45.76141059899999;0.231171057;oel;5760;0.66;0.002313187
fit23;1;46.055704956;0.420000166;oel;6478;0.61;0.015806578
fit23;1;47.13130081199999;0.31139192;oel;3131;0.55;0.002184666
fit23;1;49.15464294399999;0.323123842;oel;6546;0.57;0.002056118
fit23;1;51.875035172;0.323266804;oel;6125;0.51;0.004112367
fit23;1;52.48972022999999;0.234969407;oel;6156;0.58;0.002698653
fit23;1;52.76093566899999;0.273333579;oel;2227;0.53;0.003341175
fit23;1;53.130585556;0.231254235;oel;2114;0.65;0.00295574
fit23;1;53.56267440799999;0.316989511;oel;1791;0.54;0.003341288
fit23;1;53.69930542;0.298545361;oel;2295;0.5;0.002698665
fit23;1;53.82310188299999;1.162059426;oel;1865;0.56;0.288373202
fit23;1;54.16312492399999;0.278418005;oel;1766;0.54;0.0039837
fit23;1;54.19058692899999;0.244870186;oel;2069;0.66;0.003598168
fit23;1;54.773590927;0.279248029;oel;1389;0.59;0.003726686
fit23;1;55.00146186799999;0.539045334;oel;1284;0.62;0.041765697
fit23;1;55.377583388999994;0.262216955;oel;1472;0.61;0.002827197
fit23;1;55.974120025999994;0.281482846;oel;3386;0.66;0.005140304
fit23;1;58.41373908999999;0.247540459;oel;7698;0.59;0.002827208
fit23;1;60.30818069499999;0.517099261;oel;7652;0.5;0.002313295
fit23;1;60.75269115399999;0.287035733;oel;7243;0.57;0.002570133
fit23;1;62.03741538999999;0.406848907;oel;7268;0.53;0.002955698
fit23;1;63.089478377999995;0.468535393;oel;997;0.46;0.005782895
fit23;1;66.338519459;0.302254617;oel;1117;0.65;0.006939425
fit23;1;68.080979233;0.257313222;oel;1100;0.59;0.003341169
fit23;1;68.322298889;0.434097409;oel;1073;0.52;0.008096044
fit23;1;68.749688272;0.272800326;oel;1110;0.57;0.002570106
fit23;1;69.116978769;0.262215316;oel;4545;0.55;0.002056135
fit23;1;70.007607822;0.276401639;oel;4516;0.61;0.003341195
fit23;1;72.085687702;0.276969135;oel;1298;0.56;0.003212723
fit23;1;72.742508781;0.33897686;oel;2850;0.48;0.002056189
fit23;1;72.99501789099999;0.522075832;oel;2221;0.51;0.01259398
fit23;1;73.179895346;0.231252998;oel;2057;0.62;0.002313189
fit23;1;80.82349574999999;0.618049741;oel;3739;0.49;0.010023704
fit23;1;83.857877617;1.513905883;oel;7120;0.29;0.068109654
fit23;1;84.496309166;0.276401818;oel;5090;0.59;0.002056186
fit23;1;85.02345073699999;0.370831549;oel;5322;0.55;0.005525894
fit23;1;85.07374179799999;0.457002848;oel;4960;0.46;0.006168524
fit23;1;85.0815028;0.38761723;oel;5380;0.58;0.00693956
fit23;1;85.77186859099999;0.323771149;oel;6527;0.57;0.005911378
fit23;1;85.99647319799999;0.41913572;oel;6142;0.46;0.005782927
fit23;1;86.399721985;0.523319483;oel;6473;0.53;0.014007457
fit23;1;86.607162361;0.237031907;oel;6173;0.64;0.002570206
fit23;1;86.84373748799999;0.313811064;oel;1874;0.61;0.007325025
fit23;1;86.914391403;0.289885938;oel;1884;0.58;0.005397326
fit23;1;87.069492226;0.282729417;oel;2291;0.63;0.003855288
fit23;1;87.414175873;0.656019449;oel;1753;0.62;0.087000519
fit23;1;87.948628311;0.29020983;oel;1820;0.61;0.006168444
fit23;1;94.94347847;0.279097468;oel;1622;0.59;0.002441619
fit23;1;97.28537452699999;0.225579187;oel;1447;0.61;0.002184605
fit23;1;98.69465721099999;0.214098349;oel;3472;0.69;0.002441722
fit23;1;98.839438324;0.242040575;oel;2745;0.62;0.00334124
fit23;1;106.93082321199999;0.367378891;oel;3027;0.54;0.004240734
fit23;1;108.123854523;0.288185745;oel;468;0.62;0.005782842
fit23;1;108.329680328;0.350077212;oel;456;0.61;0.009895449
fit23;1;118.665942078;0.266347826;oel;3459;0.62;0.003469546
fit23;1;118.924372559;0.231252939;oel;3257;0.56;0.002570311
fit23;1;120.392378693;0.443637908;oel;708;0.58;0.021460375
fit23;1;123.40688598599999;0.257314146;oel;802;0.59;0.002570243
fit23;1;124.177718048;0.38098976;oel;259;0.57;0.008610334
fit23;1;124.863486176;0.252322376;oel;2080;0.64;0.003341033
fit23;1;125.17288482699999;0.380989999;oel;1989;0.62;0.012208836
fit23;1;130.722582703;0.257316381;oel;3605;0.63;0.00282703
fit23;1;134.743708496;0.356827229;oel;163;0.47;0.002184672
fit23;1;135.453322296;0.370821685;oel;6303;0.55;0.009766976
fit23;1;135.87427795399998;0.317008972;oel;6503;0.54;0.00578268
fit23;1;136.114584808;0.329212457;oel;6504;0.52;0.005011606
fit23;1;136.244982605;0.380987734;oel;6116;0.45;0.003341284
fit23;1;136.289824371;0.318543077;oel;6287;0.64;0.006168584
fit23;1;136.33413208;0.388321459;oel;6391;0.61;0.011951639
fit23;1;136.47368133499998;0.298545361;oel;6575;0.54;0.002827122
fit23;1;136.482283478;0.622156739;oel;6567;0.46;0.01310818
fit23;1;136.76745880099998;0.444314092;oel;6757;0.47;0.004497731
fit23;1;136.919520264;0.262927204;oel;6398;0.59;0.003598459
fit23;1;137.44504058799998;0.419190228;oel;389;0.48;0.003726729
fit23;1;137.91118133499998;0.32600981;oel;424;0.52;0.002570152
fit23;1;137.999758606;0.364007056;oel;179;0.48;0.007325135
fit23;1;138.074648743;0.311091989;oel;358;0.53;0.002955644
fit23;1;138.231524353;0.406859338;oel;591;0.45;0.003469692
fit23;1;138.27862823499999;0.939586878;oel;463;0.37;0.046134397
fit23;1;138.59640777599998;0.311091989;oel;481;0.56;0.002441697
fit23;1;138.59719360399998;0.598730803;oel;287;0.53;0.03623984
fit23;1;138.840731506;0.456846505;oel;762;0.51;0.014521481
fit23;1;138.882891541;0.778503418;oel;694;0.36;0.014650254
fit23;1;139.147951965;0.306956828;oel;7532;0.57;0.002313185
fit23;1;139.153864746;0.323126525;oel;1684;0.57;0.0065537
fit23;1;139.188761597;0.329413444;oel;7486;0.52;0.003469615
fit23;1;139.216021423;0.276405126;oel;7567;0.59;0.0020561
fit23;1;139.343256836;0.346865088;oel;7585;0.44;0.004883383
fit23;1;139.348421936;0.277140886;oel;299;0.57;0.003341042
fit23;1;139.446978455;0.319172978;oel;7655;0.55;0.00205615
fit23;1;139.460574036;0.374337107;oel;5230;0.49;0.00436927
fit23;1;139.59575164799998;0.315255314;oel;6590;0.56;0.004497702
fit23;1;139.603716736;0.327453613;oel;7010;0.56;0.005911687
fit23;1;139.663462524;0.367384791;oel;535;0.49;0.005654086
fit23;1;139.690112;0.509659827;oel;104;0.53;0.005011807
fit23;1;139.759600525;0.370943308;oel;5129;0.51;0.005012025
fit23;1;139.761744385;0.234728977;oel;5791;0.59;0.002056289
fit23;1;139.83262145999998;1.998552322;oel;7092;0.22;0.102806382
fit23;1;139.834269409;0.323121607;oel;6828;0.53;0.002184817
fit23;1;139.887575989;0.279903799;oel;5797;0.59;0.003341382
fit23;1;139.960497742;0.57352376;oel;6894;0.46;0.012979972
fit23;2;2.8604937740000054;0.323454648;oel;1;0.59;0.006168587
fit23;2;8.794686432000006;0.323125333;oel;4140;0.55;0.004112653
fit23;2;10.130944366000001;0.37547487;oel;4186;0.53;0.00848185
fit23;2;10.200810547000003;0.397346795;oel;4054;0.49;0.005268781
fit23;2;10.888665314000008;0.408444434;oel;4049;0.6;0.014392913
fit23;2;11.467846985000001;0.225678712;oel;6440;0.61;0.002056023
fit23;2;11.655434723000006;0.606548071;oel;5848;0.47;0.019018764
fit23;2;11.892083282000002;0.544298708;oel;6097;0.61;0.040351834
fit23;2;12.261513824000005;0.371558487;oel;6783;0.48;0.003727047
fit23;2;12.464711304000005;0.307403028;oel;6334;0.57;0.003212569
fit23;2;12.716935272000008;0.367373258;oel;5507;0.5;0.002313128
fit23;2;13.370659943000007;0.459742725;oel;6541;0.5;0.002827545
fit23;2;13.493817444000001;0.276399553;oel;6787;0.66;0.002570054
fit23;2;13.538708801000006;0.375612289;oel;6528;0.46;0.005011587
fit23;2;13.566113586000007;0.934301794;oel;6729;0.38;0.048190929
fit23;2;13.678574677000007;0.311077148;oel;7283;0.57;0.00244176
fit23;2;13.683728333000005;0.425364763;oel;6692;0.49;0.007068317
fit23;2;14.103703613000008;0.360378057;oel;7202;0.58;0.004112324
fit23;2;14.254376526000001;0.872595608;oel;4665;0.46;0.06669721
fit23;2;14.281911011000005;0.578761101;oel;7093;0.41;0.010666503
fit23;2;14.475964661000006;0.231243417;oel;3702;0.68;0.002827189
fit23;2;14.852162476000004;0.23267746;oel;7077;0.65;0.002827018
fit23;2;14.957268829000007;0.380987465;oel;4476;0.53;0.004626206
fit23;2;15.003640289000003;0.325331926;oel;5495;0.57;0.003983569
fit23;2;15.019616241000001;0.328698844;oel;91;0.53;0.003212671
fit23;2;15.312749023000002;0.400286257;oel;6697;0.59;0.009509989
fit23;2;15.658154602000003;0.262933701;oel;5426;0.62;0.004883292
fit23;2;15.878235931000006;0.257313788;oel;6788;0.59;0.002441848
fit23;2;15.916745300000002;0.323127896;oel;6377;0.55;0.005140139
fit23;2;16.418973083000004;0.434165537;oel;1360;0.47;0.007067631
fit23;2;16.600724335000002;0.292063773;oel;1606;0.53;0.002184651
fit23;2;16.648587341000002;0.403800458;oel;1276;0.57;0.011180482
fit23;2;17.034707184000005;0.257315636;oel;1587;0.59;0.002184609
fit23;2;17.181538696000004;0.327939391;oel;2007;0.58;0.004883505
fit23;2;17.853604431000008;0.327136666;oel;5703;0.58;0.006554197
fit23;2;17.871472473000004;0.311080217;oel;5775;0.58;0.002955548
fit23;2;17.940064545000006;0.419190019;oel;5655;0.47;0.004369434
fit23;2;18.020348663000007;0.277048111;oel;5649;0.62;0.00334105
fit23;2;18.385174866000007;0.34509033;oel;5700;0.6;0.008481864
fit23;2;18.481362457000003;0.323963106;oel;5771;0.56;0.005783111
fit23;2;18.489564056000006;0.325098097;oel;5646;0.5;0.003084276
fit23;2;18.663514252000006;0.639586031;oel;5447;0.62;0.067595243
fit23;2;18.725770111000003;0.34430638;oel;5871;0.51;0.005011841
fit23;2;18.843030090000006;0.369186938;oel;5506;0.48;0.003084058
fit23;2;19.084481354000005;0.360525876;oel;5528;0.56;0.010922833
fit23;2;19.219990845000005;0.311079293;oel;563;0.59;0.004240663
fit23;2;19.296303864000002;0.3192406;oel;6935;0.53;0.005397182
fit23;2;19.404362793000004;0.289887279;oel;7516;0.61;0.005268892
fit23;2;19.523373718000002;0.566720486;oel;4587;0.44;0.007710738
fit23;2;19.593819733000004;0.573794365;oel;1044;0.6;0.036753356
fit23;2;19.723233337000003;0.557405412;oel;1352;0.56;0.017733727
fit23;2;19.738354797000007;0.342264116;oel;169;0.53;0.002698934
fit23;2;19.937203522000004;0.231243417;oel;967;0.61;0.003084334
fit23;2;20.135663147000002;0.199058995;oel;1759;0.67;0.002056038
fit23;2;20.392987366000007;0.262220085;oel;7207;0.59;0.002570039
fit23;2;20.808705444000005;0.648443937;oel;4981;0.52;0.02120427
fit23;2;20.949742432000008;0.406847388;oel;4375;0.52;0.003341564
fit23;2;21.021275635000002;0.208063602;oel;4449;0.66;0.002570243
fit23;2;21.308301086000007;0.421667278;oel;4767;0.47;0.007581735
fit23;2;21.710641022000004;0.311996311;oel;4098;0.62;0.006682051
fit23;2;21.915516968000006;0.468542099;oel;4274;0.48;0.003984141
fit23;2;21.942963715000005;0.241482899;oel;4401;0.63;0.003084046
fit23;2;22.441388245000006;0.233165577;oel;4514;0.66;0.002570192
fit23;2;22.805523987000008;0.294845462;oel;454;0.59;0.003341039
fit23;2;22.941594238000008;0.300054282;oel;786;0.62;0.006810771
fit23;2;22.950585480000008;0.303215951;oel;447;0.57;0.002313151
fit23;2;23.297799225000006;0.360377789;oel;609;0.47;0.002313164
fit23;2;23.627724762000007;0.496999979;oel;190;0.43;0.0034698
fit23;2;24.316350098000008;0.234285593;oel;1792;0.59;0.00244177
fit23;2;24.330933685000005;0.52085042;oel;2070;0.45;0.010923407
fit23;2;24.389256592000002;0.554178536;oel;1868;0.63;0.052561082
fit23;2;24.390160675000004;0.257329851;oel;2759;0.54;0.002698682
fit23;2;24.840157623000003;0.262655318;oel;1985;0.61;0.002570149
fit23;2;24.991845245000007;0.517100573;oel;2539;0.42;0.007067797
fit23;2;25.507538910000008;0.61909765;oel;4829;0.42;0.01375043
fit23;2;25.841847534000003;0.233163357;oel;4977;0.66;0.002313089
fit23;2;25.973073120000002;0.43702805;oel;4682;0.43;0.004626174
fit23;2;26.015496368000008;0.292350262;oel;4927;0.57;0.003983864
fit23;2;26.337845917000003;0.480721027;oel;4879;0.46;0.005012083
fit23;2;26.553048248000003;0.289893895;oel;4789;0.57;0.004240628
fit23;2;26.681153412000008;0.584155321;oel;4804;0.49;0.014521462
fit23;2;26.808011169000004;0.251600653;oel;4991;0.63;0.003212854
fit23;2;27.058831329000007;0.313141823;oel;4915;0.68;0.006040256
fit23;2;27.136880035000004;0.377637625;oel;4916;0.58;0.004369234
fit23;2;28.069947357000004;0.297142029;oel;6581;0.57;0.004240804
fit23;2;28.207631226000004;0.28989327;oel;6247;0.65;0.007582047
fit23;2;28.416245575000005;0.336512029;oel;6881;0.57;0.004754789
fit23;2;28.728200073000004;0.521997094;oel;6691;0.49;0.010923042
fit23;2;28.752995605000002;0.42315948;oel;6049;0.52;0.010280771
fit23;2;28.978268738000004;0.387671918;oel;3663;0.64;0.009124093
fit23;2;29.478852386000007;0.323123395;oel;3322;0.49;0.002570204
fit23;2;29.798001404000004;0.345999599;oel;3723;0.57;0.007839017
fit23;2;30.017525787000004;0.240568385;oel;3537;0.67;0.003084338
fit23;2;30.560700531000002;0.442871392;oel;1239;0.48;0.010023587
fit23;2;30.618352051000002;0.233289659;oel;3303;0.67;0.003212619
fit23;2;30.716717834000008;0.342260897;oel;748;0.55;0.002184553
fit23;2;31.153565521000004;0.236671403;oel;897;0.61;0.002570081
fit23;2;31.523018951000005;0.323124141;oel;659;0.66;0.002570261
fit23;2;31.781689758000006;0.442809463;oel;820;0.49;0.004369334
fit23;2;32.09996902500001;0.823037744;oel;3636;0.43;0.022232123
fit23;2;32.13623535200001;0.334737003;oel;3965;0.61;0.009252622
fit23;2;32.620469208;0.381447464;oel;3790;0.57;0.013493484
fit23;2;33.125447388000005;0.236963168;oel;3471;0.68;0.002827172
fit23;2;33.335034485;0.272806615;oel;3564;0.57;0.002056072
fit23;2;33.676213379000004;0.267211497;oel;3747;0.54;0.002313152
fit23;2;34.570614929;0.241167516;oel;5427;0.59;0.002955765
fit23;2;35.438046570000004;0.465251803;oel;5116;0.52;0.002313231
fit23;2;36.577073212;0.276400775;oel;4166;0.64;0.002441601
fit23;2;36.883191223000004;0.277428865;oel;3524;0.59;0.003726701
fit23;2;37.955044861000005;0.250248194;oel;7718;0.58;0.002698669
fit23;2;38.002503510000004;0.602036834;oel;7630;0.46;0.021460814
fit23;2;38.196797485000005;0.444584072;oel;7506;0.64;0.025444658
fit23;2;38.301322098;0.642295361;oel;7711;0.43;0.018633975
fit23;2;38.46499931300001;0.686379433;oel;7570;0.46;0.019276448
fit23;2;38.707215424000005;0.413112849;oel;1945;0.51;0.006168384
fit23;2;39.467936630000004;0.529266596;oel;1199;0.56;0.023259964
fit23;2;39.655160065000004;0.932391405;oel;7535;0.34;0.023902744
fit23;2;39.704527969000004;0.264285356;oel;1403;0.63;0.004497815
fit23;2;39.947825546000004;0.537624478;oel;1348;0.48;0.008995588
fit23;2;40.585703964000004;0.627564311;oel;3949;0.39;0.014778708
fit23;2;40.66487419100001;0.541220367;oel;3489;0.63;0.041765548
fit23;2;40.763777847;0.364643812;oel;4345;0.52;0.003983627
fit23;2;40.83023368800001;0.284741044;oel;3872;0.57;0.003212675
fit23;2;41.119366760000005;0.651167274;oel;4245;0.44;0.011694225
fit23;2;41.128193970000005;0.235360518;oel;3533;0.59;0.002955728
fit23;2;41.203271027;0.368464381;oel;3644;0.64;0.00771041
fit23;2;41.372954483;0.257314533;oel;4493;0.61;0.002827171
fit23;2;41.673787231000006;0.35683316;oel;4352;0.5;0.002827191
fit23;2;42.542010422000004;0.219108224;oel;401;0.61;0.002056136
fit23;2;42.844046707000004;0.231254235;oel;588;0.64;0.002441682
fit23;2;42.909146423;0.353243679;oel;873;0.6;0.011308786
fit23;2;43.220864410000004;0.37082845;oel;578;0.52;0.003212713
fit23;2;43.344342346000005;0.442865252;oel;500;0.43;0.005140369
fit23;2;43.514042969;0.334567487;oel;3142;0.46;0.003983865
fit23;2;43.53124343900001;0.422738314;oel;2806;0.59;0.019405145
fit23;2;43.698165054;0.419185191;oel;2953;0.51;0.005011864
fit23;2;43.745663757;0.289892584;oel;3201;0.56;0.003212765
fit23;2;43.989789124000005;0.342260897;oel;2296;0.5;0.002056099
fit23;2;43.996956940000004;0.435605407;oel;2845;0.51;0.00668239
fit23;2;44.09920799300001;0.296359539;oel;2790;0.57;0.003598252
fit23;2;44.198399658;0.360381395;oel;2340;0.53;0.002056138
fit23;2;44.415665741000005;0.3633762;oel;2752;0.58;0.011308797
fit23;2;44.47413360600001;0.871135473;oel;2754;0.46;0.03084223
fit23;2;44.60366546600001;0.257317901;oel;2744;0.64;0.00346977
fit23;2;44.858248825000004;0.621370077;oel;3093;0.47;0.016577933
fit23;2;45.406916733;0.257316023;oel;4872;0.57;0.002313167
fit23;2;45.93249237100001;0.502367616;oel;4664;0.5;0.008995575
fit23;2;46.359742279;0.277429789;oel;4873;0.48;0.002570197
fit23;2;46.72142517100001;0.32931909;oel;4714;0.55;0.004497824
fit23;2;46.768349762;0.370830268;oel;4457;0.52;0.002184566
fit23;2;46.949116821000004;0.258944869;oel;4857;0.67;0.004754807
fit23;2;47.191977615000006;0.75977546;oel;4641;0.45;0.046905793
fit23;2;47.66406929;0.521080673;oel;3873;0.62;0.042150725
fit23;2;47.867058868;0.26800397;oel;4367;0.54;0.002313197
fit23;2;48.249604340000005;0.221884131;oel;4479;0.61;0.002570251
fit23;2;48.783770676;0.356830716;oel;3075;0.58;0.002955763
fit23;2;49.125971909;0.859400034;oel;2921;0.38;0.029043049
fit23;2;49.648404236000005;0.289889932;oel;2833;0.6;0.005140423
fit23;2;49.669865723;0.311084241;oel;2915;0.57;0.003598263
fit23;2;49.992238159;0.342511266;oel;2409;0.6;0.009638038
fit23;2;50.41010963400001;0.272805959;oel;4302;0.56;0.002441579
fit23;2;50.722737427000006;0.501021624;oel;4016;0.52;0.012979399
fit23;2;51.04120742800001;0.622158587;oel;4241;0.47;0.014264571
fit23;2;51.271533127000005;0.278349102;oel;4002;0.5;0.002184629
fit23;2;51.52587711300001;0.384322166;oel;2676;0.53;0.004754846
fit23;2;51.531867142;0.621220946;oel;2977;0.44;0.008738831
fit23;2;51.54029666900001;0.389406979;oel;4143;0.55;0.007582069
fit23;2;51.67590152700001;0.354332089;oel;4172;0.5;0.002056207
fit23;2;52.03680240600001;0.398887336;oel;2099;0.55;0.009124066
fit23;2;52.115498657;0.341638982;oel;3094;0.57;0.006682504
fit23;2;52.489036674000005;0.266837597;oel;2382;0.61;0.002698753
fit23;2;52.609312172;0.262215495;oel;2052;0.55;0.002056181
fit23;2;52.829237099000004;0.280035526;oel;3129;0.52;0.002570211
fit23;2;53.299666519000006;0.225677013;oel;6772;0.66;0.002570147
fit23;2;53.46546661400001;0.311078072;oel;7353;0.56;0.003598216
fit23;2;53.621475334;0.264486134;oel;7313;0.55;0.002056097
fit23;2;54.004295464;0.231256738;oel;7083;0.64;0.002184677
fit23;2;54.190860863000005;0.456966758;oel;6799;0.48;0.002184665
fit23;2;54.689906235;0.406850815;oel;6290;0.46;0.002698741
fit23;2;55.328654404000005;0.29441309;oel;5914;0.62;0.004883328
fit23;2;55.602964516;0.591590345;oel;5423;0.53;0.019661864
fit23;2;56.62788784000001;0.483721673;oel;7560;0.55;0.017091569
fit23;2;56.862949486000005;0.332154214;oel;7327;0.61;0.005268897
fit23;2;56.89328205100001;0.419181287;oel;7651;0.46;0.003341256
fit23;2;56.966219063000004;0.384587884;oel;7326;0.58;0.010923404
fit23;2;57.040669556000005;0.851925075;oel;6929;0.39;0.02891445
fit23;2;57.319360847000006;0.836177051;oel;7186;0.38;0.038167179
fit23;2;57.47100841500001;0.353244245;oel;7634;0.48;0.00295573
fit23;2;57.527977104;0.298548579;oel;7597;0.61;0.003983827
fit23;2;57.549190636000006;0.24058643;oel;1296;0.61;0.003341173
fit23;2;57.62714588200001;0.294249952;oel;65;0.6;0.004754829
fit23;2;57.887888069000006;0.853568494;oel;7390;0.48;0.059499644
fit23;2;57.927970047;0.260171056;oel;19;0.59;0.002827139
fit23;2;57.98767768900001;0.276401639;oel;383;0.64;0.003341212
fit23;2;58.02933895100001;0.29854697;oel;3102;0.65;0.005268808
fit23;2;58.054045792000004;0.479532778;oel;7384;0.52;0.00938098
fit23;2;58.249165649000005;0.28166464;oel;4939;0.59;0.004240739
fit23;2;58.285767670000006;0.259826779;oel;4921;0.59;0.003469692
fit23;2;58.441719170000006;0.234135717;oel;386;0.59;0.00205614
fit23;2;58.47777568800001;0.342259049;oel;2733;0.53;0.002056167
fit23;2;58.48578655200001;0.514672875;oel;6308;0.59;0.019404918
fit23;2;58.60133564;0.288422108;oel;306;0.54;0.004369333
fit23;2;58.651432152000005;0.254827797;oel;214;0.65;0.003212665
fit23;2;58.65339290600001;0.406848907;oel;5544;0.54;0.002441523
fit23;2;58.883420105000006;0.434104174;oel;3062;0.52;0.014521454
fit23;2;58.892416115;0.379841417;oel;7005;0.53;0.00693943
fit23;2;59.25949203500001;0.2816948;oel;5443;0.59;0.00462648
fit23;2;59.328717346000005;0.276685894;oel;1335;0.5;0.002184691
fit23;2;59.337258453000004;0.257316202;oel;6465;0.58;0.004369339
fit23;2;59.44651519800001;0.255788356;oel;1244;0.67;0.003212721
fit23;2;59.51495515800001;0.276401103;oel;6686;0.57;0.002313172
fit23;2;59.629806633;0.257313728;oel;13;0.61;0.002827195
fit23;2;59.647527809;0.234291747;oel;6412;0.61;0.002441706
fit23;2;59.804605598;0.459744394;oel;3191;0.46;0.003469768
fit23;2;60.12052404400001;0.428193539;oel;1354;0.51;0.007453427
fit23;2;60.305253143;0.248769596;oel;1602;0.56;0.002698705
fit23;2;60.791703339;0.45746237;oel;1365;0.44;0.006425571
fit23;2;61.000261898000005;0.580742896;oel;1154;0.43;0.014521356
fit23;2;61.41969739900001;0.419182211;oel;4549;0.53;0.003983717
fit23;2;61.522662277;0.233856171;oel;4498;0.64;0.002184683
fit23;2;63.355101223000005;0.23088561;oel;1357;0.59;0.002313131
fit23;2;63.726913805;0.400469601;oel;782;0.58;0.014778495
fit23;2;64.23433029200001;0.325118572;oel;1319;0.51;0.004112184
fit23;2;64.616037483;0.541159809;oel;7377;0.48;0.010537823
fit23;2;64.836432333;0.289455563;oel;757;0.63;0.005525799
fit23;2;64.88194334;0.287452012;oel;7578;0.63;0.005140301
fit23;2;65.502464528;0.310250074;oel;7400;0.59;0.006168379
fit23;2;65.541603322;0.273054153;oel;54;0.57;0.002313072
fit23;2;65.931669707;0.319156706;oel;44;0.56;0.002827229
fit23;2;66.18958472700001;0.272503495;oel;36;0.53;0.002056127
fit23;2;67.003254021;0.382283658;oel;5083;0.65;0.016320555
fit23;2;68.02453857200001;0.334736139;oel;399;0.5;0.002184618
fit23;2;68.23650341700001;0.31915912;oel;964;0.53;0.002056063
fit23;2;68.50332665;0.306956679;oel;368;0.5;0.002184623
fit23;2;68.82587599300001;0.358629197;oel;570;0.59;0.004626373
fit23;2;68.90681933900001;0.52443099;oel;347;0.43;0.006554095
fit23;2;69.17624496900001;0.234730035;oel;353;0.64;0.002441599
fit23;2;69.253984089;0.234727189;oel;907;0.59;0.002184615
fit23;2;69.336918826;0.31813243;oel;806;0.61;0.006296984
fit23;2;70.51412045500001;0.372784615;oel;5487;0.6;0.011180205
fit23;2;70.695614929;0.456965715;oel;5048;0.52;0.002184711
fit23;2;71.127882595;0.276399016;oel;5241;0.53;0.002184687
fit23;2;71.16120802900001;0.298547626;oel;2907;0.61;0.004883398
fit23;2;71.31791603100001;0.467978209;oel;2991;0.43;0.006425399
fit23;2;71.324861641;0.367384791;oel;2711;0.49;0.002955702
fit23;2;72.580571766;0.21949926;oel;2927;0.62;0.002313138
fit23;2;72.700752373;0.345096171;oel;2669;0.47;0.002184633
fit23;2;72.747707958;0.281126767;oel;2347;0.52;0.002184638
fit23;2;73.200383778;0.281737894;oel;1683;0.54;0.002313138
fit23;2;73.46085273700001;0.494440258;oel;1729;0.42;0.007324989
fit23;2;73.65948307000001;0.396151096;oel;2217;0.52;0.013236335
fit23;2;74.148249264;0.338522196;oel;2059;0.65;0.006553957
fit23;2;74.423862095;0.257314146;oel;6789;0.61;0.003341134
fit23;2;74.974650021;0.353243679;oel;7232;0.46;0.002827271
fit23;2;75.074843521;1.034193873;oel;6604;0.35;0.026472934
fit23;2;75.15136634800001;0.370829463;oel;6596;0.5;0.002313104
fit23;2;75.188499088;0.417255908;oel;7177;0.45;0.00398376
fit23;2;75.37330925;0.262199014;oel;5868;0.53;0.002184609
fit23;2;75.6597892;0.28483063;oel;5888;0.6;0.006168383
fit23;2;75.88994895900001;0.26285854;oel;2681;0.59;0.002570166
fit23;2;75.97625267000001;0.856452703;oel;2608;0.39;0.018248277
fit23;2;76.071913834;0.262218058;oel;1992;0.59;0.002955642
fit23;2;76.329792137;0.326404512;oel;2273;0.61;0.006296924
fit23;2;76.33255111700001;0.397350669;oel;2359;0.52;0.003598196
fit23;2;76.98078357700001;0.227436319;oel;1972;0.69;0.002570122
fit23;2;77.04259883900001;0.746793091;oel;2459;0.45;0.020947097
fit23;2;77.3278228;0.625108898;oel;1685;0.41;0.009252587
fit23;2;77.512853737;0.455548167;oel;491;0.46;0.010023712
fit23;2;77.643333549;0.33474046;oel;2342;0.52;0.003212773
fit23;2;77.655360336;0.23674944;oel;7678;0.66;0.003598276
fit23;2;78.361469383;0.622584581;oel;431;0.37;0.020818613
fit23;2;78.57315551800001;0.428016961;oel;540;0.47;0.006553981
fit23;2;79.105839844;0.708292007;oel;1048;0.39;0.025316365
fit23;2;79.65243160200001;0.356830716;oel;387;0.53;0.003726682
fit23;2;80.525985832;0.502169967;oel;807;0.43;0.007710394
fit23;2;80.56865036;0.231254652;oel;1059;0.7;0.002184587
fit23;2;80.89068233500001;0.271754682;oel;2056;0.6;0.003855239
fit23;2;80.929196472;0.38431865;oel;1708;0.48;0.002698732
fit23;2;81.17887699100001;0.434104741;oel;1327;0.47;0.002698618
fit23;2;81.70602809900001;0.400628865;oel;2076;0.6;0.011437274
fit23;2;81.754432793;0.729541302;oel;231;0.44;0.019661942
fit23;2;82.02680694600001;0.509866834;oel;1921;0.61;0.031484894
fit23;2;82.21804248800001;0.278519988;oel;475;0.49;0.002827198
fit23;2;82.34591495500001;0.250247568;oel;22;0.63;0.002955654
fit23;2;82.361392136;0.238481104;oel;709;0.61;0.002827154
fit23;2;82.491465683;0.325329632;oel;200;0.5;0.003212687
fit23;2;82.527021523;0.413860679;oel;3665;0.44;0.003726773
fit23;2;82.577439423;0.23254998;oel;3435;0.64;0.00359825
fit23;2;82.81599056200001;0.745114923;oel;3384;0.39;0.021332353
fit23;2;82.876436348;0.362189412;oel;3407;0.54;0.004497798
fit23;2;83.060817833;0.540904164;oel;3373;0.42;0.01452157
fit23;2;83.26458370200001;0.302905262;oel;3367;0.61;0.002827263
fit23;2;83.27157032000001;0.391317755;oel;3442;0.5;0.004497916
fit23;2;83.32946788800001;0.26634264;oel;3602;0.64;0.002441668
fit23;2;83.406254883;0.214100689;oel;3366;0.67;0.002056163
fit23;2;83.546212311;0.474372447;oel;3422;0.48;0.009252623
fit23;2;83.61017334;0.402168155;oel;3695;0.57;0.013493596
fit23;2;83.661641235;0.253012657;oel;3423;0.63;0.003084199
fit23;2;83.68708717300001;0.311073124;oel;3682;0.54;0.002313175
fit23;2;83.74055587800001;0.511097312;oel;3470;0.48;0.008610021
fit23;2;84.018834229;0.516125381;oel;3387;0.4;0.010023619
fit23;2;84.179059143;0.412513703;oel;1757;0.53;0.002955665
fit23;2;84.19132530200001;0.468492657;oel;1414;0.61;0.025187688
fit23;2;84.258324738;0.311289579;oel;2123;0.54;0.003084266
fit23;2;84.30852043200001;0.387829095;oel;1952;0.62;0.016320705
fit23;2;84.382178421;0.468013108;oel;1631;0.41;0.008738573
fit23;2;84.484854813;0.271753281;oel;2043;0.58;0.002698736
fit23;2;84.56883728;0.4341003;oel;1525;0.49;0.003084222
fit23;2;84.59784614600001;0.325576365;oel;1421;0.5;0.002698619
fit23;2;84.778311844;0.276401281;oel;1505;0.62;0.004369281
fit23;2;84.887576218;0.214102119;oel;2156;0.64;0.002570166
fit23;2;85.035914536;0.356954336;oel;2131;0.58;0.005012006
fit23;2;85.276261444;0.360382587;oel;2066;0.6;0.00526888
fit23;2;85.500987167;0.251600087;oel;1829;0.59;0.002827271
fit23;2;85.53776084900001;0.333695084;oel;1761;0.61;0.006296914
fit23;2;85.581435318;0.693760633;oel;2703;0.53;0.034054711
fit23;2;85.59771263100001;0.242843524;oel;1601;0.62;0.003469712
fit23;2;86.249840851;0.300804049;oel;2416;0.57;0.003598277
fit23;2;86.51899444600001;0.459103465;oel;2585;0.56;0.011694252
fit23;2;87.155564423;0.951710403;oel;7521;0.27;0.038424112
fit23;2;87.176411743;0.266503096;oel;2370;0.54;0.00269872
fit23;2;87.25202095;0.244868606;oel;7543;0.63;0.003855326
fit23;2;87.423268433;0.231254235;oel;6318;0.61;0.002056126
fit23;2;87.600012894;0.257314712;oel;6508;0.64;0.004112222
fit23;2;87.84869682300001;0.298547298;oel;6481;0.57;0.002313104
fit23;2;87.984013672;0.358744651;oel;197;0.48;0.003726859
fit23;2;88.02235900900001;0.634317517;oel;452;0.6;0.04536394
fit23;2;88.25349342300001;0.276402503;oel;7111;0.61;0.002441665
fit23;2;88.272137756;0.262654811;oel;1977;0.66;0.004112249
fit23;2;88.35754310600001;0.521571398;oel;6373;0.44;0.007453453
fit23;2;88.45285141000001;0.597477436;oel;400;0.47;0.013107932
fit23;2;88.51309310900001;0.41170755;oel;6627;0.57;0.01220818
fit23;2;88.621859665;0.41614154;oel;112;0.49;0.003212716
fit23;2;88.84769928;0.445571989;oel;7551;0.56;0.018634001
fit23;2;88.955390091;0.470853627;oel;7446;0.55;0.012979333
fit23;2;89.129065628;0.499565482;oel;7564;0.5;0.018762305
fit23;2;89.262518997;0.461163849;oel;7396;0.43;0.005525861
fit23;2;89.344689484;0.370920748;oel;7507;0.51;0.005140351
fit23;2;89.456919785;0.399342805;oel;7244;0.49;0.006168491
fit23;2;89.501614685;0.392918587;oel;7329;0.55;0.010666164
fit23;2;89.54408180200001;0.476070851;oel;7387;0.58;0.020175764
fit23;2;89.55420600900001;0.27175504;oel;7545;0.57;0.002056113
fit23;2;89.596165771;0.403422117;oel;7240;0.53;0.007453266
fit23;2;89.729457016;0.298545688;oel;7318;0.61;0.005526001
fit23;2;89.75111114500001;0.624613881;oel;7503;0.42;0.017862692
fit23;2;89.76779090900001;0.342259198;oel;7469;0.53;0.003084231
fit23;2;90.235959167;0.444714338;oel;7659;0.65;0.024159402
fit23;2;90.24658500700001;0.419180125;oel;7421;0.56;0.007325188
fit23;2;90.346661682;0.483765304;oel;645;0.42;0.007324923
fit23;2;90.496598358;0.319158494;oel;7489;0.64;0.00359831
fit23;2;90.52593910200001;0.199059978;oel;829;0.72;0.00244165
fit23;2;90.677506561;0.479348153;oel;735;0.55;0.018376734
fit23;2;90.688225861;0.28989324;oel;260;0.62;0.003598137
fit23;2;90.77832901000001;0.231251329;oel;478;0.59;0.002184626
fit23;2;90.850653763;0.230886251;oel;804;0.61;0.002441612
fit23;2;90.98829376200001;0.231249243;oel;314;0.66;0.002698706
fit23;2;91.078620071;0.373659074;oel;474;0.52;0.005011962
fit23;2;91.13253891000001;0.290676713;oel;239;0.59;0.004883492
fit23;2;91.192849274;0.263992429;oel;940;0.54;0.003469835
fit23;2;91.25097763100001;0.314496338;oel;870;0.61;0.006039862
fit23;2;91.299388046;0.59657079;oel;574;0.46;0.020946655
fit23;2;91.31112968400001;0.236022964;oel;382;0.66;0.003341242
fit23;2;91.566071625;0.750784516;oel;274;0.33;0.03019985
fit23;2;91.598288651;0.231252164;oel;1068;0.59;0.002313207
fit23;2;91.740868683;0.230883718;oel;679;0.59;0.002056095
fit23;2;91.972500916;0.605414748;oel;30;0.43;0.01876235
fit23;2;92.149500961;0.294248313;oel;3884;0.59;0.002184608
fit23;2;92.309523697;0.489260554;oel;3847;0.42;0.005397336
fit23;2;92.687825317;0.419185191;oel;3812;0.48;0.00462627
fit23;2;92.84266960100001;0.289892495;oel;3957;0.63;0.00616836
fit23;2;92.972067947;0.236253425;oel;3944;0.59;0.002184675
fit23;2;93.189477081;0.262414157;oel;3865;0.54;0.002441706
fit23;2;93.407149429;0.231252164;oel;3940;0.61;0.002056111
fit23;2;93.86144554100001;0.334736437;oel;7088;0.62;0.004369273
fit23;2;95.090592499;0.257313728;oel;6624;0.62;0.00411236
fit23;2;96.564499969;0.548779607;oel;4982;0.51;0.018119752
fit23;2;96.75021087600001;0.281694353;oel;4082;0.51;0.002056122
