Repository: iamgsshetty/AKOS

# AKOS - Acoustic Inspection of Weld Seams

## Dataset
- Dataset created under AKoS project
- Reference: [AKoS-project.de](https://www.akos-projekt.de/index.php/beitraege)
- Dataset used: [Download Link](https://nx21454.your-storageshare.de/s/C5SF9GKQpzHRXfT/authenticate/showShare)

### Dataset Structure
- Organized with folders representing each wall (12 to 23).
- Inside each wall folder, sub-folders for each layer of welding, considering only folders with "pass" written at the end.

## Signal Data Collection
- Collected using Microtech Gefell and SE81 microphones.
- Data is in I32 format.

File: pore_data_fit_eng.csv (part 12 of 17)
wand_ids;layer;postion[mm];diameters[mm];class;pore_ids_ct;sphericity;volume [mm3]
fit23;2;96.783387299;0.559379876;oel;4446;0.41;0.008353019
fit23;2;97.0072509;0.526854157;oel;3822;0.45;0.00668256
fit23;2;97.05312263500001;0.327082843;oel;6816;0.6;0.006296901
fit23;2;97.142649765;0.319160908;oel;7046;0.57;0.002184668
fit23;2;97.312771912;0.323328435;oel;6774;0.55;0.002056129
fit23;2;97.453230972;0.442815125;oel;6563;0.5;0.004240808
fit23;2;97.52590477000001;0.388544142;oel;6730;0.54;0.005911451
fit23;2;97.872464294;0.387621701;oel;6762;0.52;0.003855214
fit23;2;97.99042045600001;0.294251591;oel;6594;0.58;0.006296905
fit23;2;98.112815018;0.397349924;oel;6791;0.54;0.002313181
fit23;2;98.237174149;0.306956679;oel;6587;0.57;0.003212708
fit23;2;98.41944610600001;0.3385185;oel;6715;0.46;0.002184646
fit23;2;98.557269211;0.38431865;oel;7102;0.51;0.002570157
fit23;2;98.60353385900001;0.77028954;oel;6710;0.42;0.005525887
fit23;2;98.708190079;0.564306378;oel;5694;0.48;0.010023656
fit23;2;98.761651154;0.311076671;oel;5843;0.56;0.0024417
fit23;2;98.817187424;0.634319544;oel;5469;0.42;0.011951377
fit23;2;98.825106735;0.247428596;oel;5780;0.61;0.00205613
fit23;2;98.879841919;0.311077297;oel;6036;0.57;0.002056133
fit23;2;98.94986259500001;0.268187284;oel;5564;0.54;0.00269868
fit23;2;99.085120316;0.428198934;oel;5678;0.51;0.008610098
fit23;2;99.51352417000001;0.591806769;oel;5737;0.48;0.017991152
fit23;2;99.833005066;0.262217879;oel;5728;0.62;0.002313149
fit23;2;99.962071533;0.419183224;oel;6003;0.5;0.003084174
fit23;2;100.12299453700001;0.566367507;oel;5221;0.44;0.00809606
fit23;2;100.152306671;0.214099467;oel;6375;0.64;0.002056124
fit23;2;100.200944061;0.360381395;oel;6304;0.47;0.002313158
fit23;2;100.420384521;0.514628291;oel;1429;0.45;0.00411228
fit23;2;100.576645966;0.358328372;oel;1422;0.49;0.003855282
fit23;2;100.608792419;0.413329959;oel;1720;0.48;0.003855329
fit23;2;100.668973083;0.323123842;oel;1425;0.52;0.002184681
fit23;2;100.835774536;0.334526956;oel;1785;0.52;0.00308418
fit23;2;100.902176971;0.302906156;oel;1400;0.61;0.006425465
fit23;2;100.976628418;0.262907505;oel;1914;0.66;0.005140323
fit23;2;101.395268555;0.262731314;oel;1879;0.68;0.004497929
fit23;2;101.56632339500001;0.338519365;oel;1460;0.54;0.003084247
fit23;2;101.903092499;0.443476379;oel;6917;0.62;0.022360604
fit23;2;102.217690582;0.262931287;oel;6975;0.58;0.00282719
fit23;2;104.931149597;0.367380202;oel;2892;0.52;0.004754871
fit23;2;105.3076297;0.431157947;oel;5478;0.43;0.003212705
fit23;2;105.641427155;0.281666517;oel;5406;0.65;0.004497788
fit23;2;105.84939682000001;0.261964232;oel;5530;0.6;0.003726833
fit23;2;106.197537537;0.328491211;oel;5421;0.56;0.004883327
fit23;2;107.19815551800001;0.303801984;oel;359;0.55;0.004883307
fit23;2;107.53649246200001;0.32312265;oel;282;0.56;0.0029557
fit23;2;107.592133636;0.243939146;oel;817;0.61;0.003341247
fit23;2;107.793007965;0.289889246;oel;1145;0.61;0.00475484
fit23;2;108.17113601700001;0.231250286;oel;526;0.64;0.002313164
fit23;2;108.477826233;0.260168135;oel;676;0.51;0.002056103
fit23;2;109.52695953400001;0.481390178;oel;5952;0.46;0.010023627
fit23;2;109.80552398700002;0.568752527;oel;5998;0.43;0.015935048
fit23;2;109.877419586;0.214099586;oel;6133;0.59;0.00244165
fit23;2;110.00596344;0.26221621;oel;6030;0.63;0.00385532
fit23;2;110.15458404500001;0.476071656;oel;6651;0.43;0.009381161
fit23;2;110.18728744500001;0.478736758;oel;7312;0.44;0.004240777
fit23;2;110.214055176;0.208067298;oel;7472;0.7;0.002056109
fit23;2;110.52898895300001;0.565346956;oel;7215;0.48;0.011951292
fit23;2;110.68344223;0.311077744;oel;6638;0.47;0.002698737
fit23;2;111.184285278;0.302904278;oel;6753;0.63;0.005268882
fit23;2;112.191598053;0.434702963;oel;1986;0.59;0.01966184
fit23;2;112.279030914;0.300442874;oel;1982;0.54;0.002827195
fit23;2;112.656411285;0.629278302;oel;1943;0.46;0.020818468
fit23;2;112.954026337;0.421137333;oel;2045;0.49;0.007068054
fit23;2;113.079552765;0.231168598;oel;2216;0.67;0.002184648
fit23;2;113.723721619;0.499564916;oel;3522;0.44;0.012465226
fit23;2;113.82189285300001;0.378036439;oel;5432;0.61;0.01182278
fit23;2;114.173947449;0.51736939;oel;4135;0.59;0.026986741
fit23;2;114.21609222400001;0.398723572;oel;3906;0.5;0.004883275
fit23;2;114.80818283100001;0.241477653;oel;5142;0.59;0.002827194
fit23;2;115.08767807000001;0.34226191;oel;5863;0.55;0.004497777
fit23;2;115.52437698400001;0.397649735;oel;5799;0.46;0.005782899
fit23;2;115.576752777;0.477887958;oel;5901;0.56;0.016834743
fit23;2;115.869370575;0.257313401;oel;5766;0.63;0.003212659
fit23;2;115.905995483;0.250353038;oel;5844;0.56;0.003084226
fit23;2;116.11574279800001;0.456964016;oel;5763;0.51;0.003983782
fit23;2;116.377255554;0.545537889;oel;5705;0.51;0.022360526
fit23;2;116.417634125;0.710084975;oel;5721;0.42;0.008610093
fit23;2;116.477131958;0.377637118;oel;1081;0.54;0.004754808
fit23;2;116.687363739;0.370911032;oel;1095;0.6;0.01118035
fit23;2;116.763096924;0.279544324;oel;1093;0.59;0.003084182
fit23;2;117.18110000600001;0.279301107;oel;1115;0.6;0.003983791
fit23;2;117.18946563700001;0.271256119;oel;1174;0.54;0.003983741
fit23;2;117.33089553800001;1.174891949;oel;1027;0.35;0.071450807
fit23;2;117.58364975;0.628266454;oel;1040;0.47;0.017091613
fit23;2;117.659859772;0.680784523;oel;1052;0.35;0.009509646
fit23;2;118.139794464;0.329012364;oel;5149;0.53;0.003469812
fit23;2;118.203347321;0.250735104;oel;1082;0.54;0.002570221
fit23;2;118.35500824;0.281371206;oel;5037;0.56;0.002570169
fit23;2;120.01524078400001;0.308685482;oel;7259;0.53;0.00205617
fit23;2;120.691178436;0.745087624;oel;7325;0.45;0.026087072
fit23;2;120.702233429;0.239523187;oel;7368;0.59;0.002698702
fit23;2;120.730038757;0.363578588;oel;7367;0.5;0.005397294
fit23;2;120.794442291;0.254098892;oel;7303;0.62;0.004240821
fit23;2;120.86329376200001;0.327018917;oel;7408;0.64;0.008867018
fit23;2;121.05894958500001;0.449545264;oel;7322;0.55;0.015935043
fit23;2;121.117489929;0.271756113;oel;7359;0.59;0.003084211
fit23;2;121.26083862300001;0.225680426;oel;7388;0.66;0.002570178
fit23;2;121.323086853;0.548176885;oel;5599;0.55;0.01323639
fit23;2;121.340760345;0.4297674;oel;7319;0.51;0.005525919
fit23;2;121.387269135;0.49956134;oel;7395;0.53;0.007067979
fit23;2;121.477830048;0.294944406;oel;6761;0.67;0.006682457
fit23;2;121.583951111;0.231252581;oel;147;0.66;0.002698691
fit23;2;121.7685672;0.199059546;oel;6236;0.61;0.002056153
fit23;2;121.815007324;0.721801996;oel;514;0.53;0.042022243
fit23;2;121.882550354;0.376927942;oel;7641;0.62;0.014392942
fit23;2;121.88278686500001;0.343691915;oel;7310;0.57;0.006168373
fit23;2;121.89143478400001;0.289891273;oel;6113;0.63;0.006810956
fit23;2;121.90117370600001;0.643235445;oel;4590;0.38;0.011180293
fit23;2;122.11221420300001;0.270879537;oel;7272;0.64;0.004240776
fit23;2;122.126210327;0.609754026;oel;7305;0.45;0.007967561
fit23;2;122.15984069800001;0.581418872;oel;7143;0.49;0.01773411
fit23;2;122.271050568;0.271755397;oel;6062;0.57;0.002313176
fit23;2;122.57870971700001;0.331371427;oel;236;0.55;0.00745345
fit23;2;122.63316833500001;0.459743053;oel;5999;0.49;0.005268872
fit23;2;122.760193939;0.671372771;oel;5560;0.44;0.007325048
fit23;2;123.299893494;0.387617499;oel;5588;0.56;0.002955676
fit23;2;123.36042511;0.313232154;oel;5472;0.59;0.003726806
fit23;2;123.649033661;0.250353724;oel;5488;0.59;0.003598288
fit23;2;123.88100158700001;0.298544079;oel;5714;0.5;0.002955708
fit23;2;123.969052429;0.35998857;oel;5449;0.44;0.003469767
fit23;2;124.04169189500001;0.336512387;oel;5505;0.5;0.002184634
fit23;2;124.302102203;0.231253833;oel;5754;0.64;0.002570134
fit23;2;124.406785126;0.262730509;oel;5749;0.59;0.003598247
fit23;2;124.670067902;0.257314891;oel;5562;0.57;0.002441624
fit23;2;124.97041427600001;0.234440893;oel;1991;0.59;0.002184649
fit23;2;125.05491745;0.519369841;oel;1975;0.57;0.025701694
fit23;2;125.08691894500001;0.231253162;oel;2014;0.65;0.002827164
fit23;2;125.445618744;0.634316862;oel;1956;0.42;0.011694331
fit23;2;125.668664093;0.342260897;oel;1937;0.57;0.003341208
fit23;2;125.742665405;0.387618363;oel;1863;0.51;0.006296892
fit23;2;126.04133712800001;0.24438487;oel;1954;0.7;0.003469715
fit23;2;126.213379974;0.434082448;oel;2100;0.45;0.007582034
fit23;2;126.84247695900001;0.257314891;oel;2111;0.62;0.003598277
fit23;2;126.93385040300001;0.399240583;oel;2109;0.6;0.016192071
fit23;2;127.01849472;0.212244391;oel;2124;0.67;0.00205614
fit23;2;127.18584549;0.419181883;oel;2150;0.62;0.019404797
fit23;2;127.286942596;0.231253415;oel;2170;0.65;0.002827187
fit23;2;127.30778991700001;0.199059173;oel;2119;0.67;0.002184639
fit23;2;127.455277557;0.3053976;oel;2137;0.65;0.007839002
fit23;2;127.464615936;0.276401818;oel;2104;0.64;0.003341197
fit23;2;127.491021271;0.262215853;oel;2147;0.61;0.002441649
fit23;2;127.595379944;0.427432209;oel;2095;0.64;0.01632053
fit23;2;127.942181702;0.413182944;oel;7539;0.47;0.002955708
fit23;2;128.240925903;0.302000105;oel;7356;0.57;0.004240777
fit23;2;128.560746307;0.37862879;oel;7254;0.58;0.006425446
fit23;2;128.907239075;0.281204283;oel;7163;0.61;0.004626325
fit23;2;129.351910706;0.437113285;oel;6899;0.51;0.008353023
fit23;2;129.364495392;0.447820842;oel;7505;0.46;0.005525841
fit23;2;129.761223907;0.404160947;oel;7354;0.61;0.013750391
fit23;2;129.938458557;0.27954936;oel;7496;0.59;0.004240756
fit23;2;130.079960938;0.391659558;oel;7376;0.42;0.005140288
fit23;2;130.355992432;0.294879735;oel;7492;0.63;0.005654351
fit23;2;130.367097015;0.499564052;oel;7373;0.49;0.005525887
fit23;2;130.431676025;0.371176302;oel;7536;0.6;0.005911458
fit23;2;130.849324341;0.725558043;oel;7420;0.43;0.032255583
fit23;2;131.100297089;0.38477695;oel;6771;0.61;0.011437353
fit23;2;131.394902344;0.262412578;oel;6755;0.6;0.003855255
fit23;2;131.940930481;0.468178242;oel;6707;0.57;0.016706118
fit23;2;132.180966492;0.19176124;oel;6727;0.7;0.002056145
fit23;2;132.878392334;0.314535856;oel;346;0.6;0.007196473
fit23;2;135.301877136;0.257314533;oel;1736;0.61;0.002056104
fit23;2;136.14756500200002;0.222183645;oel;3477;0.64;0.002441674
fit23;2;136.39204895;0.360453904;oel;3437;0.49;0.00231315
fit23;2;137.075970764;0.374706119;oel;3428;0.58;0.008738593
fit23;2;137.36873352100002;0.300804287;oel;3458;0.54;0.003983778
fit23;2;137.553174133;0.302780151;oel;2740;0.58;0.002827203
fit23;2;137.569165344;0.229872137;oel;3229;0.65;0.002955685
fit23;2;137.66987335200002;0.434101194;oel;2677;0.52;0.0060399
fit23;2;138.181134338;0.937318444;oel;2651;0.46;0.098566234
fit23;2;138.201245422;0.271752566;oel;2771;0.57;0.002056164
fit23;2;138.336461182;0.228793278;oel;2530;0.59;0.002184649
fit23;2;138.353810425;0.355390936;oel;2720;0.55;0.004369324
fit23;2;138.36800109900003;0.656078219;oel;2561;0.4;0.018505283
fit23;2;138.656849976;0.661118984;oel;2479;0.57;0.045877542
fit23;2;138.677952881;0.230371118;oel;2944;0.61;0.002955726
fit23;2;138.708638306;0.282101184;oel;2424;0.63;0.003983791
fit23;2;138.749882813;0.387618244;oel;2810;0.57;0.006939388
fit23;2;138.749959106;0.252317429;oel;2488;0.63;0.003212725
fit23;2;138.848057861;0.305400223;oel;2550;0.64;0.005397334
fit23;2;138.855221863;0.272501439;oel;2715;0.59;0.002184643
fit23;2;138.90578186;0.43538633;oel;2408;0.51;0.007582033
fit23;2;138.918797607;0.244867995;oel;2485;0.65;0.00308421
fit23;2;139.01552307100002;0.310991406;oel;2493;0.57;0.00681097
fit23;2;139.11925994900002;0.481393278;oel;2287;0.5;0.003726772
fit23;2;139.129971619;0.932007313;oel;2518;0.38;0.060398985
fit23;2;139.13674652100002;0.247507051;oel;2420;0.62;0.002313164
fit23;2;139.14732086200002;0.233189806;oel;3135;0.61;0.002698659
fit23;2;139.150158997;0.370908588;oel;3144;0.47;0.002056117
fit23;2;139.24733459499998;0.484149188;oel;3314;0.6;0.028143372
fit23;2;139.292012329;0.289890915;oel;3633;0.5;0.00205614
fit23;2;139.306195374;1.135539412;oel;2501;0.25;0.07466343
fit23;2;139.458592529;0.276398152;oel;3204;0.56;0.002570178
fit23;2;139.504529114;0.558817327;oel;2900;0.45;0.014007405
fit23;2;139.517094727;0.262215674;oel;3356;0.61;0.003341221
fit23;2;139.5341922;0.373090476;oel;3839;0.53;0.004626335
fit23;2;139.561169739;0.338520199;oel;3113;0.53;0.002827213
fit23;2;139.57542907700002;0.75019294;oel;2831;0.52;0.046777163
fit23;2;139.59366333;0.262910098;oel;3127;0.65;0.003084203
fit23;2;139.617451782;0.731870472;oel;2252;0.48;0.039323665
fit23;2;139.703183289;0.640310228;oel;2959;0.41;0.003983746
fit23;2;139.742108459;0.217948511;oel;1860;0.67;0.002184652
fit23;2;139.851864929;0.289890915;oel;3764;0.59;0.002570187
fit23;2;139.857991333;0.434101403;oel;1534;0.53;0.004626339
fit23;2;139.931187744;0.434104502;oel;2606;0.47;0.00321271
fit23;2;139.937070007;0.387617618;oel;2086;0.53;0.003212729
fit23;3;1.4132412719999934;0.257315457;oel;3004;0.59;0.003084188
fit23;3;2.3077420039999765;0.297417879;oel;3051;0.51;0.004754789
fit23;3;2.8172253420000004;0.302001804;oel;3679;0.59;0.005525902
fit23;3;3.8530911249999917;0.262217879;oel;3912;0.59;0.002570149
fit23;3;5.091631774999996;0.277137697;oel;3383;0.62;0.004112272
fit23;3;5.326914672999976;0.191762388;oel;2738;0.7;0.00205614
fit23;3;8.679507140999988;0.353244096;oel;6995;0.52;0.003341245
fit23;3;13.718020324999998;0.27893132;oel;2282;0.58;0.002698714
fit23;3;22.808821564;0.423763245;oel;1262;0.55;0.01619211
fit23;3;23.293322448999987;0.284469008;oel;1265;0.55;0.004369293
fit23;3;25.701262359999987;0.219639719;oel;291;0.65;0.002827195
fit23;3;38.85316360499999;0.219322413;oel;2191;0.64;0.002056102
fit23;3;51.53244483899999;0.276400596;oel;3289;0.57;0.002184599
fit23;3;56.20777214099999;0.311077297;oel;3772;0.53;0.00218468
fit23;3;115.354784851;0.323108941;oel;2795;0.59;0.004883328
fit23;3;123.939116364;0.507151783;oel;1983;0.46;0.00346959
fit23;3;125.720232849;0.323457539;oel;167;0.63;0.007710974
fit23;3;126.650206451;0.315454185;oel;7437;0.5;0.003084096
fit23;3;127.447070007;0.311081469;oel;6683;0.57;0.002056156
fit23;3;127.52398956299999;0.311076522;oel;6880;0.51;0.002056038
fit23;3;128.03618133499998;0.339213014;oel;6583;0.6;0.007196419
fit23;3;129.983870392;0.290092558;oel;4390;0.62;0.006297265
fit23;3;133.69803894;0.214096546;oel;598;0.64;0.002056045
fit23;3;135.49907195999998;0.231257573;oel;867;0.57;0.002313034
fit23;3;136.593069916;0.268970817;oel;301;0.62;0.004498055
fit23;3;137.098467712;0.3881796;oel;5837;0.55;0.010408962
fit23;3;137.399073486;0.271756113;oel;3162;0.61;0.003341324
fit23;3;137.531496887;0.433577478;oel;6068;0.53;0.007324604
fit23;3;137.540575867;0.950144053;oel;6035;0.39;0.052302986
fit23;3;137.689944153;0.546663582;oel;5434;0.58;0.039709732
fit23;3;137.743227844;0.380889386;oel;5742;0.64;0.014007429
fit23;3;137.748041992;0.306958079;oel;5893;0.59;0.003598071
fit23;3;137.935793762;0.276401997;oel;5916;0.61;0.002441495
fit23;3;138.199007874;0.975917518;oel;5926;0.38;0.039066769
fit23;3;138.31523407;0.424368978;oel;5130;0.49;0.008096168
fit23;3;138.67825592;0.489934772;oel;5554;0.49;0.011180104
fit23;3;138.723505859;0.257308543;oel;6332;0.54;0.002955823
fit23;3;138.853472595;0.280036837;oel;5169;0.56;0.002441841
fit23;3;138.866091614;0.272469312;oel;6051;0.53;0.003469563
fit23;3;138.876665955;0.916704118;oel;5119;0.46;0.046648819
fit23;3;138.915522461;1.111009836;oel;5179;0.34;0.066695899
fit23;3;139.023302917;0.618509769;oel;5960;0.47;0.02017574
fit23;3;139.196246033;0.553210616;oel;5922;0.59;0.036239736
fit23;3;139.233981018;0.577582419;oel;4287;0.43;0.01490711
fit23;3;139.249506836;0.214098796;oel;5481;0.7;0.002056012
fit23;3;139.450777893;0.312567472;oel;4743;0.55;0.003984031
fit23;3;139.456950073;0.353246421;oel;5578;0.58;0.009380642
fit23;3;139.605067139;0.868858218;oel;4794;0.34;0.045234747
fit23;3;139.623484497;0.638826072;oel;4121;0.38;0.016449196
fit23;3;139.642565613;0.361248612;oel;3388;0.49;0.002827013
fit23;3;139.842875366;0.397349447;oel;4409;0.55;0.006553845
fit23;3;139.867846375;0.378179252;oel;3780;0.58;0.010666057
fit23;4;1.7762423710000093;0.760299563;oel;5014;0.33;0.014007816
fit23;4;1.8151599119999986;0.33660692;oel;5806;0.61;0.008224095
fit23;4;1.8903857420000065;0.233851537;oel;6879;0.57;0.002313117
fit23;4;1.9899569700000086;0.240571603;oel;5626;0.64;0.00205627
fit23;4;2.016697997999998;2.460330009;oel;2678;0.22;0.295697749
fit23;4;2.042012329000002;0.271758586;oel;7117;0.59;0.002955751
fit23;4;2.0631762699999996;0.472041607;oel;5759;0.56;0.017734475
fit23;4;2.154812927000009;0.718526363;oel;5471;0.53;0.059627566
fit23;4;2.1581698610000046;0.776961684;oel;6814;0.4;0.02004803
fit23;4;2.411069031000011;0.281033158;oel;5613;0.62;0.004497539
fit23;4;2.415959473000001;0.263507783;oel;6615;0.61;0.003341231
fit23;4;2.452359314000006;0.319652557;oel;6070;0.65;0.007582192
fit23;4;2.465825195000008;0.59281075;oel;5223;0.44;0.010537852
fit23;4;2.507527465999999;0.234276071;oel;6075;0.57;0.00205634
fit23;4;2.5103045649999984;0.559122682;oel;7047;0.47;0.015420984
fit23;4;2.561474915000005;0.289892584;oel;6890;0.59;0.003212637
fit23;4;2.6538974000000053;0.566455424;oel;6695;0.47;0.009895141
fit23;4;2.895062561000003;0.332920253;oel;3447;0.58;0.007068249
fit23;4;2.926335449000007;0.983683884;oel;2178;0.52;0.130436748
fit23;4;2.9392291260000007;0.254828215;oel;4179;0.57;0.002184819
fit23;4;2.9822970580000003;1.059734583;oel;2673;0.36;0.04048134
fit23;4;2.99134552000001;0.428605884;oel;6305;0.55;0.008481601
fit23;4;3.0974246220000055;0.303367019;oel;4060;0.6;0.006553568
fit23;4;3.1112185670000088;0.463058293;oel;3541;0.43;0.008866879
fit23;4;3.1402331540000006;0.621763587;oel;3910;0.45;0.011051715
fit23;4;3.1834384160000013;0.460476607;oel;3211;0.49;0.010023567
fit23;4;3.1946459960000055;0.441153407;oel;2463;0.59;0.019918222
fit23;4;3.2400408940000034;0.481232405;oel;3686;0.53;0.010409308
fit23;4;3.2490512080000116;0.395640105;oel;2468;0.57;0.014778847
fit23;4;3.269154663000009;0.654284477;oel;2310;0.44;0.017605107
fit23;4;3.4252558900000025;1.063623786;oel;2452;0.45;0.102165394
fit23;4;3.461148376000004;1.012112141;oel;3033;0.35;0.058600388
fit23;4;3.5890170290000043;0.44958055;oel;3661;0.48;0.009637926
fit23;4;3.6731730650000074;0.628273368;oel;3203;0.63;0.054615855
fit23;4;3.6857310490000046;0.36927402;oel;3998;0.57;0.010666049
fit23;4;3.7767420960000067;0.298546344;oel;2378;0.61;0.004626206
fit23;4;3.8566714480000073;0.359277129;oel;3653;0.51;0.00244163
fit23;4;3.9947634890000074;0.311077446;oel;4366;0.58;0.006040208
fit23;4;4.022763367000003;0.257317156;oel;2768;0.57;0.002441526
fit23;4;4.027329559000002;0.394134045;oel;4333;0.61;0.010537791
fit23;4;4.061116333000001;0.323125035;oel;1738;0.5;0.002056265
fit23;4;4.085011597000005;0.238471195;oel;3961;0.65;0.003855367
fit23;4;4.101395721000003;0.232677653;oel;3617;0.59;0.002313302
fit23;4;4.160611267000007;0.236672699;oel;3393;0.55;0.002313391
fit23;4;4.178803558000006;0.868546903;oel;2736;0.43;0.042279705
fit23;4;4.357689972000003;0.199063048;oel;4095;0.62;0.002313183
fit23;4;4.422143097000003;1.016809702;oel;3279;0.53;0.11899963
fit23;4;4.445122833000006;0.486058682;oel;3087;0.4;0.006939454
fit23;4;4.573746796000002;0.369191647;oel;2948;0.53;0.011822523
fit23;4;4.588135834000006;0.378700763;oel;3785;0.49;0.005525992
fit23;4;4.618489380000007;0.301299661;oel;3518;0.59;0.005783225
fit23;4;4.654252167000003;0.353244781;oel;3585;0.6;0.00449789
fit23;4;4.7467471310000064;0.289889961;oel;2158;0.59;0.004498038
fit23;4;4.865738983000007;0.291209638;oel;3325;0.54;0.002827412
fit23;4;4.926156158000005;0.194639131;oel;2389;0.69;0.002441547
fit23;4;5.812325592000008;0.317035049;oel;2774;0.56;0.003598134
fit23;4;6.040642853000001;0.262413949;oel;3097;0.61;0.003855471
fit23;4;6.221863861000003;0.262417167;oel;465;0.61;0.002441547
fit23;4;6.813321228000007;0.327138424;oel;70;0.48;0.004754898
fit23;4;7.454640503000007;0.278407395;oel;556;0.56;0.00282739
fit23;4;16.578877563000006;0.319156706;oel;2960;0.62;0.006682772
fit23;4;29.672497864000007;0.231251329;oel;4008;0.66;0.002570098
fit23;4;30.496064301000004;0.395757526;oel;4014;0.65;0.014650078
fit23;4;71.40643989600001;0.236020193;oel;3415;0.68;0.003983733
fit23;4;71.40649807;0.214097455;oel;3571;0.61;0.002184653
fit23;4;86.34985839800001;0.342463374;oel;3176;0.63;0.009766513
fit23;4;100.96378051800001;0.231256738;oel;2304;0.66;0.002313187
fit23;4;111.712033386;0.294941783;oel;656;0.66;0.006296932
fit23;4;111.97267639200001;0.226653039;oel;2326;0.62;0.00231321
fit23;4;112.55176651000001;0.268793404;oel;2327;0.64;0.004754832
fit23;4;114.808468933;0.349849194;oel;6572;0.48;0.002570198
fit23;4;115.086854095;0.413297385;oel;6080;0.62;0.01554958
fit23;4;116.346573944;0.32460615;oel;6086;0.64;0.006810995
fit23;4;116.60643875100001;0.231252164;oel;6096;0.62;0.002313169
fit23;4;118.961777802;0.353246689;oel;5456;0.56;0.006939555
fit23;4;119.004860992;0.387829244;oel;5390;0.52;0.005397356
fit23;4;119.36452972400001;0.41558814;oel;5453;0.53;0.006296935
fit23;4;119.56373703;0.276399374;oel;5529;0.58;0.002827154
fit23;4;120.07936965900001;0.434102505;oel;7583;0.55;0.007324995
fit23;4;120.31562912000001;0.622612715;oel;7592;0.45;0.012079822
fit23;4;120.956208344;0.342258781;oel;7604;0.53;0.003212784
fit23;4;120.981442566;0.340063751;oel;7565;0.63;0.008353059
fit23;4;121.31329834;0.353245318;oel;7584;0.55;0.004883363
fit23;4;121.65074646000001;0.379378706;oel;7440;0.51;0.004112283
fit23;4;121.910653229;0.577581823;oel;6396;0.43;0.008738563
fit23;4;122.21568023700002;0.342261016;oel;3282;0.53;0.002056088
fit23;4;122.31380950900001;0.526857793;oel;6245;0.54;0.014007498
fit23;4;122.343548889;0.236963212;oel;298;0.59;0.002441708
fit23;4;122.36865341200001;0.400260061;oel;3260;0.54;0.006296914
fit23;4;122.846600647;0.271754324;oel;7302;0.62;0.002313133
fit23;4;122.859933014;0.397348851;oel;1816;0.64;0.01207974
fit23;4;123.19241439800001;0.443204671;oel;6037;0.53;0.009766617
fit23;4;123.46154129000001;0.231252581;oel;6065;0.61;0.002570207
fit23;4;123.558129425;0.317480594;oel;6025;0.56;0.00436929
fit23;4;123.861191864;0.444421709;oel;6046;0.61;0.014264415
fit23;4;139.359372253;0.264485806;oel;3120;0.62;0.004240798
fit23;5;1.414271240000005;0.214097828;oel;3236;0.7;0.002056153
fit23;5;6.1098889159999885;0.231253833;oel;861;0.69;0.002570166
fit23;5;7.520258788999996;0.231251955;oel;7229;0.67;0.003212717
fit23;5;8.281870728000001;0.262215853;oel;7218;0.58;0.002698704
fit23;5;9.395800476000005;0.41918233;oel;296;0.54;0.004497803
fit23;5;11.22120178199998;0.194644451;oel;815;0.67;0.002056145
fit23;5;11.497385863999995;0.320241839;oel;976;0.63;0.009509613
fit23;5;11.530859832999994;0.241087765;oel;697;0.64;0.003341232
fit23;5;11.83038604699999;0.305034131;oel;722;0.64;0.007067928
fit23;5;11.978564148000004;0.402663589;oel;1157;0.61;0.012850877
fit23;5;12.239443664999996;0.507152796;oel;2385;0.45;0.005782839
fit23;5;12.545691375999994;0.377799779;oel;2365;0.55;0.004497809
fit23;5;13.023417357999989;0.454171389;oel;2392;0.5;0.007710535
fit23;5;13.302233581999985;0.294248313;oel;2367;0.59;0.003341247
fit23;5;13.904662017999996;0.397818446;oel;2283;0.61;0.013364855
fit23;5;14.08793533299999;0.262216032;oel;2245;0.68;0.00269872
fit23;5;14.416277770999997;0.236964449;oel;2272;0.57;0.00231318
fit23;5;16.497713927999996;1.078209162;oel;6177;0.43;0.117713615
fit23;5;16.775454406999998;0.236021534;oel;6241;0.59;0.002441681
fit23;5;16.999724273999988;0.463466823;oel;4957;0.52;0.0127224
fit23;5;17.464720611999994;0.309765458;oel;1801;0.61;0.007453387
fit23;5;17.472319489;0.298547298;oel;5323;0.64;0.004883281
fit23;5;17.634539489999995;0.311522067;oel;3807;0.63;0.006811067
fit23;5;17.978213196;0.25189361;oel;3968;0.65;0.004240875
fit23;5;18.268935088999996;0.259827703;oel;4299;0.62;0.003726698
fit23;5;18.802023773000002;0.434103638;oel;7632;0.64;0.022360511
fit23;5;19.491980438;0.257316947;oel;7645;0.63;0.003726707
fit23;5;19.819636229999986;0.285684705;oel;7673;0.6;0.005782828
fit23;5;20.008700255999997;0.314495623;oel;7693;0.55;0.002184649
fit23;5;20.307318573000003;0.307153195;oel;5645;0.64;0.004883395
fit23;5;20.57823455799999;0.275620818;oel;5597;0.57;0.00334122
fit23;5;21.966921692;0.255772084;oel;1710;0.59;0.002184666
fit23;5;24.985991364;0.266346246;oel;6718;0.54;0.002441618
fit23;5;25.441717987000004;0.271753609;oel;5433;0.63;0.003084223
fit23;5;31.481650237999986;0.342260182;oel;6516;0.54;0.002313158
fit23;5;34.37398422199999;0.262962461;oel;5985;0.61;0.00514037
fit23;5;39.371195678999996;0.370829463;oel;2513;0.53;0.00205611
fit23;5;42.98647010799999;0.199060336;oel;5730;0.71;0.002570153
fit23;5;47.63061607399999;0.379658937;oel;4554;0.48;0.002955667
fit23;5;48.60842597999999;0.231251121;oel;2742;0.57;0.002184604
fit23;5;52.48826683;0.34604165;oel;7357;0.48;0.002441676
fit23;5;53.64655960099999;0.307572335;oel;3581;0.58;0.006939527
fit23;5;54.326140288999994;0.247509167;oel;2834;0.55;0.002056147
fit23;5;54.652895813;0.434104621;oel;2838;0.43;0.003341243
fit23;5;56.31442916899999;0.276401281;oel;4278;0.57;0.002184703
fit23;5;57.545402412;0.277255028;oel;4392;0.61;0.002698675
fit23;5;59.689416771;0.384168953;oel;3011;0.51;0.007196531
fit23;5;60.366067771999994;0.311080396;oel;2832;0.53;0.002184582
fit23;5;64.000350838;0.456998467;oel;4480;0.48;0.003084161
fit23;5;64.508298759;0.369410932;oel;6301;0.49;0.002441611
fit23;5;65.05267799399999;0.303830862;oel;1965;0.47;0.002056149
fit23;5;65.38140142399999;0.276400775;oel;188;0.56;0.002570172
fit23;5;65.541973476;0.368120313;oel;6129;0.47;0.002570168
fit23;5;65.610064869;0.424204022;oel;4553;0.5;0.004369259
fit23;5;67.296568756;0.356831133;oel;4608;0.59;0.002570195
fit23;5;67.739211922;0.244386435;oel;3677;0.59;0.002313143
fit23;5;67.74587619799999;0.324718356;oel;3640;0.54;0.002313172
fit23;5;68.00596988699999;0.454173088;oel;4738;0.43;0.003212678
fit23;5;68.469477539;0.231250495;oel;5552;0.7;0.002056131
fit23;5;78.2041539;0.465248078;oel;5352;0.48;0.002570173
fit23;5;98.76625145;0.262731284;oel;5319;0.67;0.004883453
fit23;5;104.60584533699999;0.262202054;oel;5822;0.64;0.003469697
fit23;5;112.163782959;0.221251577;oel;7716;0.66;0.002570138
fit23;5;113.710368042;0.2342792;oel;5533;0.59;0.002184668
fit23;5;121.636420135;0.36488542;oel;6213;0.51;0.003855139
fit23;5;127.305388336;0.231258273;oel;7405;0.51;0.002056031
fit23;5;130.583639984;0.538138211;oel;5925;0.38;0.005654409
fit23;5;130.788718109;0.319160312;oel;2975;0.5;0.002955717
fit23;5;131.022490387;0.327042729;oel;7438;0.57;0.003469643
fit23;5;131.229342346;0.31199491;oel;4296;0.5;0.002827279
fit23;5;131.364157562;0.380318433;oel;377;0.53;0.005654612
fit23;5;131.550711517;0.256233841;oel;71;0.65;0.004240571
fit23;5;132.117068176;0.209230348;oel;1368;0.64;0.002184531
fit23;5;133.048964386;0.306956679;oel;633;0.56;0.00372677
fit23;5;133.227724915;0.4456788;oel;2148;0.48;0.002698697
fit23;5;133.304571991;0.34604609;oel;1527;0.54;0.003469751
fit23;5;133.58325088499998;0.276397973;oel;4066;0.57;0.003084046
fit23;5;134.704249268;0.231266156;oel;5247;0.59;0.002056065
fit23;5;135.191965942;0.477369517;oel;3417;0.56;0.016063789
fit23;5;137.221918945;0.262418568;oel;1318;0.54;0.002313002
fit23;6;0.027409668000004217;0.298548251;oel;6119;0.63;0.003084118
fit23;6;0.11755096400000298;0.604422271;oel;4159;0.42;0.012080085
fit23;6;0.12810241700000802;0.519557953;oel;344;0.53;0.01208
fit23;6;0.15346252400000537;0.597431839;oel;1489;0.48;0.015164137
fit23;6;0.30079376199999786;0.262217313;oel;334;0.53;0.002955783
fit23;6;0.32214080800000033;0.199068055;oel;2932;0.64;0.002056033
fit23;6;0.3485919190000004;0.333874732;oel;1037;0.54;0.003598053
fit23;6;0.3703738399999992;0.252313226;oel;4640;0.63;0.003084159
fit23;6;0.7263079829999981;0.241015032;oel;3811;0.61;0.002827014
fit23;6;0.954587097000001;0.342272699;oel;1487;0.58;0.010409145
fit23;6;1.22900116000001;0.262654185;oel;5515;0.62;0.004240517
fit23;6;1.2365771480000092;0.328545481;oel;6962;0.52;0.002313176
fit23;6;1.3571978760000007;0.480724096;oel;3123;0.49;0.005782989
fit23;6;1.5344287110000039;0.281641006;oel;2706;0.64;0.004240918
fit23;6;4.116486664000007;0.367708206;oel;7125;0.45;0.003469673
fit23;6;4.295476074000007;0.306958556;oel;7348;0.57;0.002313079
fit23;6;4.464593048000005;0.370832473;oel;6937;0.52;0.002184579
fit23;6;5.980015869000006;0.467218399;oel;6150;0.47;0.003983651
fit23;6;6.053666229000008;0.323122948;oel;6462;0.56;0.004883536
fit23;6;8.205178375000003;0.526856363;oel;6115;0.44;0.003469608
fit23;6;9.573887939000002;1.044242263;oel;5779;0.6;0.370363891
fit23;6;10.305886383000008;0.208072394;oel;6448;0.67;0.002056023
fit23;6;10.581658478000001;1.153493047;oel;6294;0.38;0.101649515
fit23;6;11.440129395000007;0.409970015;oel;1815;0.56;0.003084078
fit23;6;24.964120026000003;0.242271945;oel;4211;0.59;0.002955562
fit23;6;26.781785126000003;0.241162166;oel;5698;0.61;0.003341462
fit23;6;30.522141571000006;0.256807297;oel;4803;0.59;0.002827114
fit23;6;30.898240204000004;0.300802946;oel;1765;0.56;0.002570202
fit23;6;33.609814758000006;0.21932517;oel;4672;0.61;0.002184644
fit23;6;55.48744117700001;0.28989324;oel;1308;0.6;0.004497795
fit23;6;56.321438904000004;0.342259198;oel;1540;0.56;0.005911471
fit23;6;60.729661579;0.708289862;oel;3264;0.43;0.003983822
fit23;6;61.030184383000005;0.406849861;oel;3181;0.52;0.002313174
fit23;6;62.594193096000005;0.309155107;oel;5900;0.54;0.002313083
fit23;6;65.55846619100001;0.387617618;oel;2321;0.47;0.002955737
fit23;6;65.739320393;0.370828301;oel;2475;0.52;0.002184686
fit23;6;66.62909423800001;0.422398061;oel;1542;0.47;0.00257015
fit23;6;68.134588416;0.234274969;oel;2735;0.57;0.002056195
fit23;6;68.287030752;0.387621224;oel;2685;0.56;0.00359825
fit23;6;68.835099931;0.208066374;oel;2447;0.61;0.002056196
fit23;6;70.65339004500001;0.300950229;oel;6600;0.51;0.002056153
fit23;6;70.786715145;0.529264987;oel;6643;0.51;0.009123994
fit23;6;71.482499714;0.454290718;oel;5106;0.52;0.009638174
fit23;6;72.280036087;0.419190019;oel;5295;0.47;0.007067955
fit23;6;72.883868332;0.434103519;oel;5114;0.45;0.003726773
fit23;6;72.99224578900001;0.397350162;oel;5444;0.47;0.002698695
fit23;6;73.58927213700001;0.271757513;oel;4866;0.55;0.002184616
fit23;6;74.09066164000001;0.327462614;oel;4830;0.51;0.004112217
fit23;6;74.163079376;0.43702805;oel;5827;0.47;0.003212707
fit23;6;74.47456419000001;0.423570901;oel;5207;0.54;0.011822681
fit23;6;75.218221779;0.29533419;oel;2785;0.61;0.005911383
fit23;6;76.745246048;0.353246272;oel;3639;0.52;0.003726761
fit23;6;77.021909828;0.406850338;oel;3678;0.54;0.007710435
fit23;6;77.33526336700001;0.342260331;oel;3982;0.45;0.002827182
fit23;6;78.155666466;0.476072878;oel;2319;0.51;0.003726771
fit23;6;79.480807419;0.320265353;oel;3412;0.58;0.00295558
fit23;6;79.895782585;0.413061827;oel;3315;0.51;0.007324949
fit23;6;80.590573425;0.303244799;oel;3589;0.55;0.002056099
fit23;6;86.224722977;0.353246957;oel;4631;0.48;0.002698727
fit23;6;100.29544174200001;0.276401281;oel;2770;0.59;0.002698663
fit23;6;107.468823547;0.262216389;oel;3000;0.63;0.003855229
fit23;6;110.720570679;0.316405505;oel;2212;0.61;0.004626264
fit23;6;129.34837829600002;1.387763381;oel;398;0.62;0.914981425
fit23;6;131.008156891;0.666049838;oel;7277;0.52;0.035468377
fit23;6;133.114422913;0.308703274;oel;953;0.55;0.004240798
fit23;6;133.20596801800002;0.224095151;oel;856;0.64;0.002441638
fit23;6;133.54565155;0.214099243;oel;923;0.61;0.002184639
fit23;6;135.902867432;0.252519578;oel;3859;0.63;0.002698679
fit23;6;138.211712952;0.252520263;oel;3261;0.62;0.003598219
fit23;6;139.427121277;0.397995353;oel;5895;0.56;0.011951215
fit23;6;139.607518311;0.259826779;oel;6214;0.64;0.00244162
fit23;7;0.022456054999992148;0.616520405;oel;105;0.36;0.012336838
fit23;7;0.20116699199999744;0.397350907;oel;357;0.56;0.004369264
fit23;7;0.21595275900000388;0.313232154;oel;6678;0.54;0.002570173
fit23;7;0.4548062129999835;0.280293524;oel;6681;0.66;0.004626312
fit23;7;0.7007702639999991;0.590154231;oel;6635;0.56;0.032255657
fit23;7;0.9115246579999905;0.306170642;oel;3445;0.56;0.006039956
fit23;7;0.9592388920000019;0.266835064;oel;3494;0.61;0.00462628
fit23;7;0.9745816039999795;0.370829999;oel;3604;0.53;0.002056145
fit23;7;2.999087218999989;0.342260897;oel;4405;0.56;0.002570175
fit23;7;3.2881726069999786;0.276398152;oel;4535;0.57;0.003983766
fit23;7;5.097620849999998;0.21409902;oel;4260;0.64;0.002056139
fit23;7;12.188986663999998;0.241144165;oel;2623;0.59;0.002184647
fit23;7;13.368143920999998;0.276401818;oel;2636;0.67;0.004369285
fit23;7;15.961848145000005;0.289892584;oel;6713;0.61;0.005525888
fit23;7;17.490027313;0.234134555;oel;99;0.63;0.002698734
fit23;7;18.277880553999992;0.311290473;oel;124;0.54;0.002955735
fit23;7;18.361750488;0.208067209;oel;55;0.7;0.002184656
fit23;7;18.59121978799999;0.234056801;oel;152;0.64;0.002313145
fit23;7;18.987936859;0.262415916;oel;277;0.59;0.002184632
fit23;7;19.046019439999995;0.224092439;oel;317;0.59;0.002441676
fit23;7;19.398138884999995;0.332924277;oel;319;0.48;0.00269871
fit23;7;23.594378356999997;0.23952356;oel;7231;0.61;0.003341213
fit23;7;29.79454315199999;0.27175644;oel;6784;0.61;0.003212667
fit23;7;30.846098784999995;0.18669799;oel;6806;0.67;0.002056128
fit23;7;31.377184752999995;0.209481806;oel;6723;0.61;0.00205616
fit23;7;33.489970093;0.241169542;oel;6404;0.61;0.003084222
fit23;7;34.23409927399999;0.208068684;oel;6476;0.64;0.002056115
fit23;7;34.236197356999995;0.323124439;oel;6424;0.58;0.006039915
fit23;7;34.578646545;0.299915582;oel;6436;0.6;0.005268883
fit23;7;35.11697662399999;0.422396362;oel;5401;0.57;0.007710526
fit23;7;35.40230835;0.303209245;oel;5357;0.62;0.007196541
fit23;7;53.981518631;0.287451714;oel;4897;0.57;0.002056192
fit23;7;55.70694244399999;0.370830387;oel;3613;0.51;0.002570159
fit23;7;61.31198394799999;0.26721552;oel;3330;0.55;0.002184745
fit23;7;66.20466268499999;0.454484105;oel;5921;0.49;0.002570241
fit23;7;66.463153248;0.46538642;oel;5908;0.47;0.002570163
fit23;7;66.490174179;0.434102863;oel;6211;0.5;0.003598238
fit23;7;69.091322784;0.507151783;oel;7213;0.47;0.002827163
fit23;7;77.979181652;0.323463082;oel;6237;0.58;0.002827122
fit23;7;80.94235122699999;0.25160569;oel;1043;0.63;0.002955701
fit23;7;83.58135497999999;0.247429699;oel;2577;0.56;0.003084277
fit23;7;90.163002853;0.234292954;oel;3614;0.61;0.002698718
fit23;7;91.402603989;0.271753281;oel;6413;0.64;0.002313195
fit23;7;91.853316193;0.334738731;oel;6434;0.53;0.002827302
fit23;7;92.570145493;0.278348178;oel;6589;0.61;0.00398383
fit23;7;96.24997985799999;0.250048429;oel;4820;0.63;0.003084255
fit23;7;96.473551636;0.234732166;oel;2205;0.69;0.003084245
fit23;7;129.336619263;0.743412793;oel;6877;0.54;0.066953316
fit23;7;129.84801376299998;0.323122948;oel;7571;0.49;0.00282703
fit23;7;130.050600891;0.443984658;oel;7045;0.58;0.020818599
fit23;7;131.74399841299999;0.276396245;oel;3975;0.59;0.002570107
fit23;7;131.89909255999999;0.281479895;oel;3536;0.58;0.002827278
fit23;7;132.354933624;0.231249452;oel;4564;0.65;0.00282734
fit23;7;133.042742615;0.231251329;oel;6147;0.62;0.002313402
fit23;7;133.202856903;0.278734326;oel;6168;0.53;0.002184667
fit23;7;133.585039978;0.23151432;oel;6618;0.64;0.002570068
fit23;7;133.64469802899998;0.231644422;oel;5831;0.61;0.002570273
fit23;7;134.111708527;0.234732389;oel;6732;0.55;0.002056043
fit23;7;135.283438568;0.236962005;oel;37;0.59;0.002184694
fit23;8;0.23605835000000752;0.233190432;oel;442;0.61;0.002698589
fit23;8;0.41048919700000397;0.632056534;oel;1133;0.56;0.036753431
fit23;8;0.45387756300000603;0.24114424;oel;2791;0.63;0.002827114
fit23;8;0.5521899410000088;0.199067906;oel;476;0.61;0.002184557
fit23;8;0.7239810180000035;0.244365424;oel;181;0.61;0.002441676
fit23;8;0.7704211430000072;0.231256738;oel;1066;0.61;0.002441758
fit23;8;1.035481567000005;0.241018042;oel;1176;0.58;0.002827347
fit23;8;1.415486450000003;0.233181432;oel;6235;0.64;0.002313033
fit23;8;1.941304321000004;0.244220391;oel;6466;0.57;0.002441553
fit23;8;3.9864741520000067;0.276403546;oel;2163;0.64;0.002056009
fit23;8;4.698525543000002;0.271741927;oel;1448;0.52;0.00244163
fit23;8;5.697507019000007;0.258053571;oel;1754;0.61;0.003983541
fit23;8;5.739853973000002;0.257316023;oel;1653;0.61;0.00424069
fit23;8;8.438977356000002;0.637134671;oel;5885;0.41;0.012722645
fit23;8;8.986359711000006;0.409963906;oel;5969;0.55;0.009124293
fit23;8;9.047322388000005;0.252519667;oel;7266;0.59;0.002955941
fit23;8;9.074708099000006;0.271757513;oel;5365;0.61;0.002955568
fit23;8;9.078744049000008;0.536432743;oel;409;0.59;0.01940519
fit23;8;9.251546021000003;0.306169033;oel;2000;0.57;0.004498087
fit23;8;9.521386261000004;0.319161534;oel;3026;0.59;0.002056035
fit23;8;9.797089691000004;0.261963546;oel;761;0.56;0.002698934
fit23;8;10.050854797000007;0.708292305;oel;280;0.6;0.067980736
fit23;8;11.049748535000006;0.231243417;oel;780;0.61;0.002056126
fit23;8;11.054841156000002;0.257319003;oel;583;0.57;0.002056167
fit23;8;11.769806976000005;0.590663791;oel;3907;0.51;0.016963096
fit23;8;11.855061646000003;0.227689087;oel;4858;0.61;0.002056261
fit23;8;11.867592926000007;0.514294386;oel;3786;0.45;0.007838886
fit23;8;13.546555634000008;0.209227577;oel;741;0.66;0.002313238
fit23;8;16.266282196000006;0.277787328;oel;4085;0.54;0.004112187
fit23;8;16.872540588000007;0.219500259;oel;4051;0.68;0.002827335
fit23;8;26.095875854000006;0.231256112;oel;6244;0.7;0.002184549
fit23;8;28.739369507000006;0.266346365;oel;984;0.59;0.003341291
fit23;8;28.879643555;0.520456433;oel;6216;0.48;0.01452155
fit23;8;29.571396942000007;0.223307103;oel;5557;0.67;0.002955739
fit23;8;37.49211036700001;0.460760772;oel;1191;0.48;0.007196514
fit23;8;38.435322876;0.622145712;oel;4359;0.4;0.016192209
fit23;8;39.408776398;0.21410042;oel;4808;0.67;0.002056154
fit23;8;39.95433914200001;0.279276311;oel;6278;0.58;0.003855306
fit23;8;40.813933487;0.329011977;oel;6311;0.59;0.006168581
fit23;8;40.860434647000005;0.28504917;oel;6886;0.58;0.00398378
fit23;8;41.135621185000005;0.398025364;oel;6328;0.57;0.00706782
fit23;8;42.121256943000006;0.227085739;oel;2372;0.66;0.002570098
fit23;8;47.88525688200001;0.367380202;oel;6979;0.55;0.005654388
fit23;8;48.547150726000005;0.247632697;oel;6488;0.59;0.002698753
fit23;8;56.86966049200001;0.219639882;oel;217;0.64;0.002570097
fit23;8;60.757999058;0.417984843;oel;4314;0.49;0.005525976
fit23;8;61.07005989100001;0.443685174;oel;4356;0.47;0.008995511
fit23;8;61.128533955;0.280291975;oel;4155;0.59;0.005140293
fit23;8;61.440044994000004;0.454170227;oel;6966;0.45;0.006811091
fit23;8;61.705887909000005;0.68079108;oel;6887;0.44;0.014650052
fit23;8;61.91786253000001;0.3271285;oel;6760;0.49;0.002570199
fit23;8;62.096134777;0.247217402;oel;6921;0.59;0.002955735
fit23;8;62.367602463000004;0.394780159;oel;6854;0.46;0.00514043
fit23;8;62.454355831;0.312935352;oel;6916;0.49;0.003084241
fit23;8;62.654891605;0.299792588;oel;6947;0.58;0.004883348
fit23;8;63.076763744000004;0.334738731;oel;4860;0.56;0.003855288
fit23;8;63.240062828000006;0.583972096;oel;4533;0.49;0.016063478
fit23;8;63.517293091000006;0.232549682;oel;4654;0.66;0.002441673
fit23;8;63.81871258700001;0.573153257;oel;4225;0.49;0.01619233
fit23;8;64.69987237000001;0.502104342;oel;4443;0.5;0.008224721
fit23;8;64.841426725;0.23994413;oel;4558;0.61;0.002827176
fit23;8;64.944163437;0.337915719;oel;4309;0.52;0.00565437
fit23;8;65.00817358;0.289891571;oel;4430;0.53;0.003212695
fit23;8;65.310511227;0.278479069;oel;4655;0.59;0.004240857
fit23;8;65.45778619800001;0.454221308;oel;4335;0.53;0.013107968
fit23;8;65.864502783;0.377635568;oel;4475;0.47;0.003084293
fit23;8;66.417289908;0.406854838;oel;536;0.5;0.002955676
fit23;8;67.25079394400001;0.363966852;oel;7683;0.56;0.003855301
fit23;8;68.797144527;0.188817278;oel;3302;0.76;0.002184703
fit23;8;69.100270386;0.244867891;oel;3441;0.63;0.003983727
fit23;8;70.27243077300001;0.3385185;oel;577;0.54;0.0030842
fit23;8;70.483127708;0.605956197;oel;89;0.43;0.013365033
fit23;8;70.861821051;0.27743414;oel;833;0.59;0.004112307
fit23;8;77.816779251;0.521082342;oel;5017;0.39;0.008867295
fit23;8;78.126006241;0.38701123;oel;5093;0.56;0.006810983
fit23;8;78.343776817;0.424804628;oel;4361;0.46;0.008224449
fit23;8;78.413828964;0.227020234;oel;5074;0.61;0.002056069
fit23;8;78.416704292;0.33930403;oel;4539;0.48;0.003726677
fit23;8;78.570775146;0.40996474;oel;3519;0.51;0.002056079
fit23;8;79.231674309;0.329402447;oel;6529;0.54;0.004754841
fit23;8;80.140609856;0.342260897;oel;6112;0.52;0.003341129
fit23;8;83.094491119;0.214474201;oel;4908;0.64;0.002056231
fit23;8;84.560515518;0.509681463;oel;4126;0.5;0.002313167
fit23;8;84.841059799;0.214102849;oel;4282;0.65;0.00321267
