Repository: iamgsshetty/AKOS

# AKOS - Acoustic Inspection of Weld Seams

## Dataset
- Dataset created under AKoS project
- Reference: [AKoS-project.de](https://www.akos-projekt.de/index.php/beitraege)
- Dataset used: [Download Link](https://nx21454.your-storageshare.de/s/C5SF9GKQpzHRXfT/authenticate/showShare)

### Dataset Structure
- Organized with folders representing each wall (12 to 23).
- Inside each wall folder, sub-folders for each layer of welding, considering only folders with "pass" written at the end.

## Signal Data Collection
- Collected using Microtech Gefell and SE81 microphones.
- Data is in I32 format.

File: pore_data_fit_eng.csv (part 14 of 17)
wand_ids;layer;postion[mm];diameters[mm];class;pore_ids_ct;sphericity;volume [mm3]
fit23;12;78.962950821;0.294863254;oel;173;0.56;0.005011722
fit23;12;81.71628200500001;0.231250077;oel;248;0.59;0.002056201
fit23;12;85.308329697;0.334398508;oel;7680;0.6;0.003855291
fit23;12;87.0312854;0.276985139;oel;5315;0.64;0.005268781
fit23;12;87.113001938;0.247222856;oel;4862;0.57;0.002313168
fit23;12;87.286545868;0.199059546;oel;5305;0.64;0.002056186
fit23;12;87.534857864;0.38431865;oel;2371;0.52;0.006168544
fit23;12;87.98590957600001;0.208068222;oel;2376;0.73;0.002827167
fit23;12;89.925927277;0.257317722;oel;3777;0.6;0.003855194
fit23;12;90.151452179;0.271752566;oel;3765;0.59;0.002441684
fit23;12;90.22171318100001;0.289891928;oel;3891;0.59;0.004112278
fit23;12;90.348525162;0.334737599;oel;3726;0.62;0.003726822
fit23;12;91.177697296;0.311993867;oel;1650;0.46;0.002313221
fit23;12;91.61200820900001;0.214095652;oel;74;0.61;0.002056114
fit23;12;93.946700211;0.300623327;oel;3887;0.53;0.002698701
fit23;12;102.62730514500001;0.234968826;oel;2398;0.63;0.002827174
fit23;12;103.195710297;0.23405613;oel;2466;0.61;0.002698742
fit23;12;105.86750137300001;0.557390749;oel;7068;0.46;0.01066619
fit23;12;109.454117889;0.252318382;oel;94;0.55;0.002313185
fit23;12;117.390198822;0.236026123;oel;3714;0.63;0.003084256
fit23;12;120.144894714;0.199059889;oel;1436;0.7;0.002184587
fit23;12;120.88689910900001;0.24114801;oel;1373;0.55;0.002313222
fit23;12;122.07271682700001;0.265561789;oel;723;0.56;0.002955656
fit23;12;126.507004852;0.23602131;oel;3703;0.66;0.002698655
fit23;12;135.43427001999999;0.280295014;oel;6326;0.56;0.00257011
fit23;12;135.77901947;0.311079621;oel;6502;0.55;0.002184678
fit23;12;135.83284484900003;0.231250912;oel;6487;0.64;0.002313204
fit23;12;137.660885925;0.197525069;oel;5898;0.67;0.002184653
fit23;12;139.87722503700002;0.237133056;oel;238;0.66;0.003469726
fit23;13;0.06309783899999388;0.550069213;oel;1600;0.52;0.017220225
fit23;13;0.12027252199999339;0.247219741;oel;1127;0.66;0.002441666
fit23;13;0.3663662719999934;0.514627337;oel;1370;0.44;0.006296895
fit23;13;2.801730041999974;0.618050814;oel;6038;0.46;0.012208258
fit23;13;6.8015393069999845;0.222183332;oel;2032;0.61;0.002441642
fit23;13;7.7287167359999955;0.257315069;oel;716;0.55;0.002056065
fit23;13;8.648486023000004;0.294253409;oel;2660;0.57;0.002056173
fit23;13;10.722903137000003;0.231256947;oel;7153;0.61;0.002441705
fit23;13;11.30988967899998;0.239521146;oel;7221;0.65;0.00295567
fit23;13;13.088530426000005;0.257314891;oel;3824;0.61;0.002056173
fit23;13;13.763396148999988;0.278733134;oel;4028;0.6;0.003469692
fit23;13;15.488707427999998;0.38255769;oel;1642;0.56;0.007581959
fit23;13;16.827956084999997;0.220644951;oel;1028;0.66;0.002441688
fit23;13;17.531447295999996;0.231252998;oel;991;0.65;0.003084322
fit23;13;19.396437531000004;0.270979166;oel;1716;0.63;0.00514042
fit23;13;22.525767212000005;0.25220862;oel;4119;0.68;0.00462627
fit23;13;22.789233092999993;0.257318437;oel;3987;0.64;0.00346975
fit23;13;23.09449661299999;0.280244768;oel;4107;0.64;0.004626309
fit23;13;36.023039702999995;0.281665623;oel;814;0.55;0.002056155
fit23;13;55.17457092299999;0.311077297;oel;1378;0.55;0.002313175
fit23;13;56.04180038499999;0.238482952;oel;7646;0.51;0.002056148
fit23;13;58.12762535099999;0.281666517;oel;546;0.53;0.002184635
fit23;13;59.998009567;0.214103386;oel;7304;0.64;0.002441759
fit23;13;64.33401001;0.272807151;oel;1290;0.62;0.003341316
fit23;13;67.16870391799999;0.236670479;oel;4771;0.67;0.004240862
fit23;13;72.153702621;0.273053169;oel;1861;0.64;0.003983753
fit23;13;73.226790135;0.258049101;oel;4012;0.56;0.003084093
fit23;13;73.889184003;0.276401281;oel;2363;0.57;0.002056176
fit23;13;86.442232018;0.226129591;oel;3296;0.61;0.002184608
fit23;13;87.24623477899999;0.230337188;oel;3073;0.55;0.002313183
fit23;13;107.363726501;0.214095205;oel;325;0.67;0.002184653
fit23;13;110.802298431;0.236025095;oel;7223;0.66;0.002570181
fit23;13;112.035124664;0.293367565;oel;3742;0.58;0.006039891
fit23;13;126.79914367699999;0.32511422;oel;2844;0.54;0.004241061
fit23;13;126.974905853;0.476062953;oel;2872;0.51;0.011308998
fit23;13;128.34954345699998;0.267222404;oel;6409;0.67;0.002955555
fit23;13;130.711783295;0.219374031;oel;2160;0.61;0.002570421
fit23;13;131.612540131;0.241934016;oel;2240;0.61;0.002184662
fit23;13;134.505209808;0.499555469;oel;6605;0.49;0.005140513
fit23;13;135.107165222;0.46845749;oel;6658;0.41;0.005911529
fit23;13;135.483786469;0.397347033;oel;79;0.49;0.004240869
fit23;13;135.61381424;0.298547953;oel;1382;0.55;0.004626052
fit23;13;135.899390106;1.009678245;oel;223;0.43;0.129021347
fit23;13;136.096651917;0.231254444;oel;258;0.57;0.002441755
fit23;13;136.20151413;0.238484204;oel;921;0.63;0.002955583
fit23;13;136.286173706;1.254463792;oel;7703;0.35;0.096895568
fit23;13;137.18573272700002;0.599216461;oel;6034;0.57;0.019790325
fit23;13;137.375201111;0.521998763;oel;658;0.59;0.020689689
fit23;13;138.92372405999998;0.367380708;oel;6653;0.53;0.003983997
fit23;13;139.306345825;0.578604221;oel;5716;0.53;0.023773577
fit23;13;139.63486755399998;0.256816059;oel;6737;0.64;0.003469612
fit23;13;139.757532959;1.217413902;oel;5275;0.49;0.179140642
fit23;13;139.890932922;0.262217134;oel;6382;0.61;0.002698921
fit23;14;0.3659640500000023;0.311080545;oel;7534;0.53;0.002698844
fit23;14;3.069081421000007;0.22064884;oel;2610;0.66;0.00269889
fit23;14;6.103261108000005;0.234721959;oel;7251;0.7;0.002955715
fit23;14;6.509652252000002;0.234051749;oel;7059;0.71;0.003341489
fit23;14;7.956418152000005;0.278417617;oel;2767;0.57;0.002056384
fit23;14;9.663910980000004;0.232665613;oel;2657;0.61;0.003212582
fit23;14;10.504586334000003;0.376777768;oel;4924;0.58;0.008995462
fit23;14;11.041340942000005;0.442953974;oel;4818;0.5;0.009895147
fit23;14;12.131970520000003;0.32690677;oel;3146;0.49;0.0034699
fit23;14;12.238534088000002;0.208071008;oel;7331;0.61;0.002056005
fit23;14;13.039666290000007;0.419604987;oel;3413;0.58;0.014521804
fit23;14;15.300168152000005;0.271756113;oel;1402;0.59;0.002056242
fit23;14;20.883477325;0.252517015;oel;7099;0.58;0.002955819
fit23;14;26.893498535000006;0.29495281;oel;911;0.65;0.005911753
fit23;14;28.360367889000003;0.262217492;oel;7069;0.59;0.002955776
fit23;14;28.920045013000006;0.247507751;oel;2427;0.66;0.003341297
fit23;14;33.062890167000006;0.227870598;oel;466;0.64;0.00257018
fit23;14;33.450821991000005;0.231253833;oel;1015;0.57;0.002184546
fit23;14;34.542039032000005;0.234732494;oel;102;0.64;0.002441659
fit23;14;35.080838318000005;0.367380202;oel;103;0.51;0.002827218
fit23;14;36.716801758;0.380995303;oel;3318;0.53;0.005268901
fit23;14;36.800978775000004;0.276402503;oel;4974;0.58;0.00269871
fit23;14;37.326180573;0.342442542;oel;4555;0.63;0.007967493
fit23;14;37.848099823000005;0.236670345;oel;4354;0.57;0.002184564
fit23;14;42.98909675600001;0.217948005;oel;3660;0.61;0.002184658
fit23;14;43.32401191700001;0.265560269;oel;3806;0.63;0.004369237
fit23;14;45.011817093000005;0.22518611;oel;1074;0.61;0.002570161
fit23;14;45.540455933000004;0.234732151;oel;7399;0.69;0.002441654
fit23;14;49.730614777;0.287803054;oel;6593;0.57;0.004497864
fit23;14;51.062146301000006;0.242312431;oel;5635;0.68;0.003469877
fit23;14;52.06639492000001;0.219325751;oel;3837;0.68;0.002698711
fit23;14;56.75452625300001;0.356829643;oel;3650;0.56;0.00334132
fit23;14;56.792176361;0.315297246;oel;3829;0.51;0.003341266
fit23;14;57.166062469;0.42406261;oel;3648;0.46;0.004754816
fit23;14;57.532440300000005;0.262736499;oel;2455;0.53;0.002184704
fit23;14;57.534433479;0.272806376;oel;3808;0.69;0.004369252
fit23;14;57.871487732000006;0.370824665;oel;2357;0.54;0.004369472
fit23;14;57.985533829000005;0.323991299;oel;3496;0.56;0.003855236
fit23;14;58.10602390300001;0.374997407;oel;3487;0.5;0.002698654
fit23;14;59.61741268200001;0.262416661;oel;7148;0.63;0.00269869
fit23;14;60.50447237;0.368879765;oel;1925;0.51;0.002955744
fit23;14;60.665600891000004;0.231257781;oel;774;0.64;0.002313148
fit23;14;61.14085256600001;0.329210728;oel;2060;0.49;0.003469832
fit23;14;61.639237041;0.258096009;oel;3449;0.61;0.002827217
fit23;14;62.04574405700001;0.342260301;oel;2621;0.49;0.003084168
fit23;14;64.48479735400001;0.219105408;oel;1034;0.66;0.002441611
fit23;14;64.947758551;0.334737003;oel;4264;0.56;0.004883273
fit23;14;65.791584606;0.223464787;oel;2210;0.64;0.002441625
fit23;14;68.469901199;0.353248596;oel;5804;0.52;0.002184601
fit23;14;68.52372085600001;0.323124439;oel;5856;0.59;0.005011908
fit23;14;70.94073068600001;0.3633039;oel;5701;0.57;0.003855225
fit23;14;72.710548515;0.30043754;oel;7006;0.5;0.002056187
fit23;14;76.34575950600001;0.478737444;oel;430;0.5;0.002056177
fit23;14;77.376365776;0.277788967;oel;2053;0.62;0.004369318
fit23;14;78.828768845;0.237031221;oel;3263;0.61;0.002184643
fit23;14;83.487811203;0.323130697;oel;883;0.54;0.00257019
fit23;14;85.798361893;0.260865003;oel;2094;0.61;0.002827217
fit23;14;86.176324005;0.300799698;oel;343;0.54;0.003084253
fit23;14;86.983746643;0.311080396;oel;106;0.51;0.00205618
fit23;14;86.987071152;0.214098796;oel;2250;0.64;0.002056158
fit23;14;88.591017838;0.211744666;oel;2891;0.66;0.002570098
fit23;14;94.552828903;0.214103073;oel;5188;0.64;0.00218463
fit23;14;94.93454467800001;0.227767363;oel;5431;0.64;0.002313188
fit23;14;96.57085716200001;0.323123544;oel;2734;0.47;0.00205613
fit23;14;98.03769599900001;0.238482624;oel;4793;0.65;0.003726684
fit23;14;98.054659958;0.307966143;oel;4698;0.55;0.002056121
fit23;14;98.26566803;0.387614131;oel;5087;0.5;0.002313105
fit23;14;98.333531494;0.29425028;oel;4170;0.6;0.003983772
fit23;14;98.34902298;0.252317816;oel;4509;0.59;0.002441674
fit23;14;98.37702095;0.234969899;oel;4368;0.64;0.003341252
fit23;14;98.673955078;0.248767704;oel;4294;0.57;0.002056211
fit23;14;98.95877563500001;0.276400954;oel;5157;0.62;0.004240748
fit23;14;98.983235474;0.233293369;oel;4895;0.64;0.002441623
fit23;14;99.207762833;0.279098272;oel;3041;0.68;0.003983727
fit23;14;99.692681427;0.311079293;oel;4819;0.53;0.00282717
fit23;14;100.64100372300001;0.461920291;oel;5103;0.43;0.007967603
fit23;14;101.65209304800001;0.271752566;oel;5869;0.57;0.002184675
fit23;14;102.96529495200001;0.387247622;oel;4524;0.63;0.01195142
fit23;14;103.02832519500001;0.282729477;oel;6446;0.56;0.002955758
fit23;14;105.062562103;0.24147886;oel;3457;0.64;0.002313082
fit23;14;107.701241608;0.257314891;oel;1767;0.57;0.002184572
fit23;14;112.216992493;0.21409969;oel;6023;0.64;0.002056086
fit23;14;133.476300354;0.234731004;oel;2400;0.64;0.002313143
fit23;14;134.954442139;0.257313013;oel;7343;0.52;0.002570205
fit23;14;135.698392029;0.476071447;oel;7174;0.53;0.010666267
fit23;14;136.160023804;0.229423895;oel;7252;0.61;0.002570198
fit23;14;136.900952454;0.217948675;oel;6551;0.64;0.002056132
fit23;14;138.54881774900002;0.221799508;oel;5267;0.59;0.002313133
fit23;14;139.007413025;0.231252998;oel;5245;0.57;0.002313157
fit23;15;0.07956207299997686;0.231254026;oel;3851;0.66;0.002313149
fit23;15;0.11545074499997554;0.259825408;oel;4544;0.61;0.002827169
fit23;15;0.15339172400001644;0.271466315;oel;3868;0.62;0.003726804
fit23;15;0.45897949199999744;0.247507989;oel;5326;0.61;0.002827202
fit23;15;0.6840542599999822;0.266345561;oel;5354;0.62;0.003469785
fit23;15;1.5393933109999978;0.276401013;oel;5345;0.68;0.004497798
fit23;15;1.5495709229999761;0.280293077;oel;5281;0.59;0.002441613
fit23;15;2.6661328120000007;0.214099362;oel;6742;0.62;0.002313201
fit23;15;2.675524596999992;0.199061945;oel;6671;0.73;0.002184627
fit23;15;2.697901610999992;0.397349685;oel;6765;0.51;0.003983803
fit23;15;5.5353878779999945;0.247220516;oel;2704;0.66;0.002570168
fit23;15;6.484980468999993;0.238482639;oel;2679;0.59;0.002570156
fit23;15;10.410796051000005;0.467978507;oel;2649;0.53;0.006682434
fit23;15;10.825446013999994;0.223554105;oel;3514;0.61;0.002441611
fit23;15;18.181475524999996;0.236964822;oel;1449;0.63;0.002827218
fit23;15;19.395953063999997;0.329019487;oel;2576;0.55;0.004754905
fit23;15;20.273260956;0.298547626;oel;4973;0.51;0.002056159
fit23;15;20.647242432;0.257316023;oel;5072;0.61;0.003084267
fit23;15;23.331095581;0.281152248;oel;4869;0.63;0.003212715
fit23;15;23.552988892000002;0.32027784;oel;5445;0.59;0.004369332
fit23;15;23.764246826000004;0.231249243;oel;5385;0.59;0.002570189
fit23;15;24.495947723;0.240547612;oel;5536;0.59;0.002441647
fit23;15;24.825487976000005;0.259826928;oel;5595;0.57;0.002184656
fit23;15;27.022227173000005;0.307152361;oel;6346;0.58;0.003855229
fit23;15;28.619273070999995;0.276400954;oel;1625;0.63;0.002827169
fit23;15;32.05477798499999;0.241086707;oel;3709;0.59;0.002570152
fit23;15;32.357313995;0.257313401;oel;3425;0.64;0.00475488
fit23;15;33.19113052399999;0.223552927;oel;717;0.61;0.00257017
fit23;15;34.808512573;0.411912441;oel;2190;0.47;0.004240844
fit23;15;37.13716018699999;0.276401818;oel;6545;0.58;0.002698688
fit23;15;37.494368439;0.22702235;oel;7109;0.66;0.002698679
fit23;15;38.380812531000004;0.229233608;oel;5594;0.64;0.002056106
fit23;15;40.541880492999994;0.276400954;oel;2502;0.66;0.002698619
fit23;15;49.197134856999995;0.247509897;oel;5652;0.65;0.00321274
fit23;15;50.676163559;0.312505782;oel;5440;0.6;0.006168651
fit23;15;52.125294571;0.22518076;oel;4154;0.63;0.002827148
fit23;15;52.15585792499999;0.323122799;oel;3486;0.52;0.002570212
fit23;15;52.45194328299999;0.320023865;oel;4094;0.53;0.003469867
fit23;15;53.553513412;0.284867376;oel;7230;0.65;0.005397436
fit23;15;54.169762496999994;0.237032846;oel;4298;0.59;0.002570061
fit23;15;55.948960189999994;0.249007732;oel;2251;0.55;0.002184669
fit23;15;56.15224731399999;0.231250495;oel;2164;0.67;0.002184774
fit23;15;63.004042510999994;0.387616366;oel;2434;0.51;0.004240703
fit23;15;64.022465591;0.234297037;oel;3590;0.59;0.002184622
fit23;15;64.18930328399999;0.231252164;oel;3733;0.68;0.002827225
fit23;15;64.419888382;0.262215853;oel;3735;0.59;0.003084138
fit23;15;64.445282822;0.347516447;oel;3402;0.49;0.002313111
fit23;15;64.72246349299999;0.257313401;oel;3600;0.63;0.002955675
fit23;15;65.510371571;0.230337769;oel;3187;0.59;0.002184655
fit23;15;66.417511349;0.209908843;oel;86;0.61;0.002056192
fit23;15;69.04420578999999;0.232549056;oel;7410;0.69;0.003084238
fit23;15;70.99062026;0.289892256;oel;7103;0.6;0.004626336
fit23;15;71.093657618;0.289886594;oel;7106;0.59;0.002441653
fit23;15;71.17680025599999;0.262413859;oel;7013;0.63;0.002698633
fit23;15;71.76771915399999;0.298545361;oel;7190;0.61;0.002827247
fit23;15;71.864799206;0.28989175;oel;267;0.62;0.004240762
fit23;15;73.621391182;0.279096097;oel;362;0.64;0.003469727
fit23;15;77.662074928;0.435588986;oel;5288;0.46;0.004112235
fit23;15;78.50724638;0.247222066;oel;2630;0.56;0.002441679
fit23;15;78.601563339;0.374362171;oel;2033;0.51;0.002827092
fit23;15;78.8581394;0.370834142;oel;2563;0.49;0.002570175
fit23;15;79.11965358699999;0.282729387;oel;2253;0.59;0.002313107
fit23;15;79.68963087099999;0.456966758;oel;2445;0.52;0.006939389
fit23;15;80.11980903599999;0.566452682;oel;2625;0.51;0.015292534
fit23;15;81.486552124;0.289151102;oel;7372;0.6;0.004626298
fit23;15;81.720853691;0.231252164;oel;3990;0.61;0.002056177
fit23;15;81.948460464;0.236023381;oel;3710;0.64;0.002570038
fit23;15;82.226895218;0.445414722;oel;4106;0.5;0.010794843
fit23;15;97.00471389799999;0.214095652;oel;4338;0.72;0.002313116
fit23;15;97.53574646;0.214099586;oel;4124;0.67;0.002056135
fit23;15;97.682759171;0.352475196;oel;4262;0.61;0.008352933
fit23;15;99.326329117;0.257315636;oel;1764;0.61;0.002441769
fit23;15;102.619608765;0.334737599;oel;4663;0.62;0.007196484
fit23;15;103.244368439;0.199061394;oel;6100;0.67;0.002184642
fit23;15;103.385620956;0.284263581;oel;6925;0.59;0.002827206
fit23;15;103.63282669099999;0.272339016;oel;6982;0.57;0.002570197
fit23;15;103.955540543;0.311077148;oel;7638;0.57;0.004497865
fit23;15;104.270846252;0.249007553;oel;3432;0.62;0.003469771
fit23;15;108.67003143299999;0.247218952;oel;4037;0.59;0.00269878
fit23;15;116.91068161;0.214103296;oel;4735;0.66;0.002313247
fit23;15;126.638525848;0.294244409;oel;3488;0.6;0.003469948
fit23;15;126.870158081;0.484998465;oel;3527;0.48;0.007581895
fit23;15;127.157362823;0.498529881;oel;3676;0.49;0.010537699
fit23;15;127.17309845;0.242034718;oel;5381;0.57;0.00244176
fit23;15;127.199942474;1.025539041;oel;3619;0.31;0.026601264
fit23;15;130.66931427;0.22708559;oel;3012;0.59;0.002441582
fit23;15;131.014002686;0.252320856;oel;3059;0.59;0.002827488
fit23;15;132.462710266;0.2327061;oel;1551;0.67;0.002955771
fit23;15;132.69603241;0.244385198;oel;1967;0.64;0.002570119
fit23;15;133.438586121;0.214102164;oel;1812;0.64;0.002570027
fit23;15;133.754897003;0.280289471;oel;1822;0.57;0.002570393
fit23;15;133.950781708;0.26351288;oel;1086;0.59;0.00346976
fit23;15;134.037264709;0.199055851;oel;1666;0.69;0.002441858
fit23;15;134.533923035;0.584172785;oel;2478;0.49;0.017605934
fit23;15;135.15015685999998;0.257315636;oel;680;0.61;0.003084094
fit23;15;135.63662612899998;0.188828081;oel;6197;0.73;0.002056075
fit23;15;135.73315322899998;1.161851168;oel;2646;0.57;0.377042443
fit23;15;136.016363983;0.342262149;oel;5531;0.53;0.002184874
fit23;15;136.01789749099999;0.363296032;oel;6542;0.57;0.004883283
fit23;15;136.24411285399998;0.302936882;oel;5316;0.59;0.003341234
fit23;15;136.297167664;0.544704914;oel;6339;0.43;0.007838946
fit23;15;136.477034454;0.659906507;oel;3649;0.46;0.011051964
fit23;15;136.723597412;0.66529268;oel;5187;0.5;0.025444556
fit23;15;136.797472839;0.585794926;oel;4435;0.44;0.012337185
fit23;15;136.81833160399998;0.271169186;oel;2601;0.61;0.004240911
fit23;15;136.881457214;0.231244668;oel;5873;0.64;0.002056047
fit23;15;136.953379517;0.957479715;oel;3342;0.36;0.013621637
fit23;15;137.095156555;0.461169899;oel;575;0.55;0.010794831
fit23;15;137.15349853499998;0.281153649;oel;2226;0.59;0.00359847
fit23;15;137.232912903;0.2515966;oel;4802;0.62;0.003469596
fit23;15;137.238001709;0.326408595;oel;1830;0.61;0.008224336
fit23;15;137.306055908;0.327045232;oel;459;0.54;0.003341119
fit23;15;137.333292847;0.507971346;oel;3635;0.43;0.009381155
fit23;15;137.366022949;1.234258175;oel;1854;0.52;0.325256437
fit23;15;137.368670349;0.708319545;oel;5155;0.42;0.026858039
fit23;15;137.511080627;0.311079919;oel;3712;0.51;0.003341293
fit23;15;137.522105103;0.34551838;oel;4259;0.51;0.004112151
fit23;15;137.589152222;1.37831223;oel;2087;0.29;0.038939685
fit23;15;137.60548675500002;0.257316023;oel;2024;0.67;0.002184627
fit23;15;137.753130798;0.285191268;oel;1242;0.57;0.003469764
fit23;15;137.76455200200002;0.35351634;oel;1334;0.48;0.004241106
fit23;15;137.775614624;0.438561678;oel;123;0.51;0.005011667
fit23;15;137.916628723;0.371319145;oel;5257;0.61;0.012079927
fit23;15;137.97253692599998;0.54115808;oel;7402;0.51;0.013236769
fit23;15;138.006861572;0.673277974;oel;3699;0.52;0.037267949
fit23;15;138.087817078;1.117061138;oel;7217;0.3;0.027758168
fit23;15;138.16224945099998;0.297736764;oel;1426;0.5;0.00231306
fit23;15;138.21558654799998;0.302764893;oel;467;0.61;0.004626427
fit23;15;138.24522674600001;0.434102297;oel;107;0.46;0.004112473
fit23;15;138.245844727;0.356834501;oel;2578;0.56;0.003212681
fit23;15;138.33501709;0.37609306;oel;2939;0.49;0.004369386
fit23;15;138.405505066;0.220329642;oel;646;0.67;0.002184809
fit23;15;138.421419983;0.262218237;oel;7530;0.61;0.002184583
fit23;15;138.510874634;0.319156706;oel;360;0.58;0.004883428
fit23;15;138.547778015;0.476070851;oel;655;0.55;0.008096377
fit23;15;138.72803771999997;0.467981696;oel;6105;0.51;0.008095591
fit23;15;138.966372375;0.597302318;oel;1993;0.4;0.009894945
fit23;15;139.06031310999998;0.199066699;oel;2763;0.67;0.002056036
fit23;15;139.061808472;0.271757513;oel;2661;0.56;0.00244162
fit23;15;139.105028992;0.327146888;oel;6525;0.63;0.007196806
fit23;15;139.172129517;0.720699251;oel;596;0.39;0.022874027
fit23;15;139.279726868;0.618209064;oel;3933;0.55;0.044849325
fit23;15;139.335192566;0.319656223;oel;2901;0.52;0.003726672
fit23;15;139.35917938199998;0.276400954;oel;5098;0.65;0.004754895
fit23;15;139.656573181;0.327043772;oel;3559;0.49;0.003855268
fit23;15;139.699412231;0.298543751;oel;460;0.55;0.002313254
fit23;15;139.87362182599998;0.227021918;oel;3840;0.64;0.002313044
fit23;16;0.28648864699999876;0.234054431;oel;371;0.59;0.00205637
fit23;16;0.6651965329999996;0.325578213;oel;5659;0.57;0.005782815
fit23;16;0.9301272579999988;0.515274942;oel;3903;0.5;0.012079939
fit23;16;1.0278750610000031;0.449543178;oel;6342;0.55;0.015420389
fit23;16;1.2839862060000087;0.262491792;oel;5278;0.64;0.003340994
fit23;16;1.364041443000005;0.367391199;oel;6309;0.53;0.003598312
fit23;16;1.4072619630000105;0.18882212;oel;5590;0.73;0.002056265
fit23;16;1.4747668460000085;0.265231341;oel;841;0.58;0.002827449
fit23;16;1.6233493040000013;0.572544992;oel;3110;0.51;0.016321082
fit23;16;1.636006469999998;0.323109239;oel;6306;0.53;0.002698858
fit23;16;2.0078860469999995;0.412096828;oel;2840;0.62;0.016063754
fit23;16;2.309521790000005;0.541549385;oel;7610;0.42;0.014264299
fit23;16;2.437604065000002;0.231251329;oel;2394;0.61;0.002056047
fit23;16;3.0826846310000064;0.262603909;oel;4659;0.6;0.003855266
fit23;16;3.8821345520000037;0.257326365;oel;4358;0.59;0.003469565
fit23;16;3.8827143860000035;0.225677863;oel;4943;0.63;0.002698527
fit23;16;4.076939697000007;0.650176048;oel;4961;0.53;0.024416709
fit23;16;4.172234650000007;0.289887279;oel;303;0.54;0.004240985
fit23;16;4.213441010000004;0.38761723;oel;5147;0.53;0.003084535
fit23;16;4.299790497000004;0.37167111;oel;4217;0.54;0.006040168
fit23;16;4.3784877010000045;0.434102505;oel;5140;0.55;0.004883043
fit23;16;4.600777740000005;0.397346795;oel;6851;0.51;0.005268819
fit23;16;4.868394012000003;0.548167229;oel;2976;0.55;0.017348856
fit23;16;5.022801514000001;0.301378012;oel;3853;0.57;0.0055258
fit23;16;5.340840454000002;0.628862321;oel;2961;0.56;0.025573682
fit23;16;5.976567383000003;0.231250495;oel;3116;0.64;0.00205633
fit23;16;7.281750793000008;0.194646046;oel;4500;0.66;0.002313028
fit23;16;7.763997192000005;0.252322376;oel;2663;0.59;0.002698565
fit23;16;7.990018005000003;0.550592601;oel;2328;0.46;0.016706564
fit23;16;8.352784271000004;0.278987616;oel;3405;0.63;0.006168082
fit23;16;8.841561432000006;0.279548883;oel;3431;0.64;0.006168483
fit23;16;9.120961304000005;0.334026754;oel;3338;0.53;0.003341239
fit23;16;10.319451447000006;0.223046869;oel;6368;0.64;0.00257004
fit23;16;10.574685211000002;0.232547358;oel;5909;0.62;0.002313235
fit23;16;12.697468872000002;0.276400596;oel;5615;0.59;0.004240797
fit23;16;16.213585968000004;0.28989166;oel;1955;0.62;0.006811094
fit23;16;16.63316452;0.341643125;oel;7166;0.57;0.007967136
fit23;16;17.082013245000006;0.276398838;oel;7175;0.67;0.004369591
fit23;16;17.560292358000005;0.277429223;oel;7118;0.62;0.005654708
fit23;16;18.055752869000003;0.387620717;oel;552;0.63;0.010280347
fit23;16;22.300221558000004;0.361100316;oel;2999;0.62;0.008224322
fit23;16;26.600022430000003;0.252941668;oel;1397;0.59;0.002570227
fit23;16;28.459595795000006;0.4341034;oel;39;0.6;0.014135848
fit23;16;29.550049896000004;0.367052644;oel;1079;0.63;0.012208383
fit23;16;32.26222335800001;0.257317692;oel;4385;0.59;0.002184614
fit23;16;38.88578712500001;0.344323039;oel;1166;0.64;0.009252649
fit23;16;39.295815582;0.391612113;oel;1042;0.6;0.013493521
fit23;16;40.591685410000004;0.31915912;oel;2081;0.59;0.005654356
fit23;16;43.051379318;0.225681275;oel;4455;0.59;0.002056096
fit23;16;53.079037781000004;0.357523412;oel;6544;0.61;0.01053765
fit23;16;54.736346359;0.306981474;oel;1635;0.57;0.005525936
fit23;16;61.009625549000006;0.331809103;oel;3358;0.65;0.007838991
fit23;16;61.547081585;0.559668064;oel;3340;0.46;0.003212702
fit23;16;61.832914467;0.387618244;oel;6513;0.58;0.013879003
fit23;16;62.702244873000005;0.338727415;oel;6378;0.66;0.010409299
fit23;16;63.36986362500001;0.247429341;oel;3306;0.62;0.003469774
fit23;16;68.87422358500001;0.237031221;oel;7261;0.63;0.002827198
fit23;16;70.424466963;0.409969419;oel;8;0.48;0.002184644
fit23;16;70.780425901;0.863796353;oel;7684;0.46;0.00372677
fit23;16;71.7976371;0.208070993;oel;3173;0.71;0.002570174
fit23;16;72.070412273;0.199060336;oel;2863;0.64;0.002056186
fit23;16;78.292344208;0.26634562;oel;4440;0.66;0.003983685
fit23;16;83.573525543;0.231253833;oel;2314;0.69;0.002570224
fit23;16;85.082093353;0.320026129;oel;5210;0.57;0.005011716
fit23;16;88.15560257;0.289888263;oel;4350;0.59;0.002184606
fit23;16;110.133973236;0.21377109;oel;1686;0.59;0.002184635
fit23;16;112.59071838400001;0.255773097;oel;6647;0.64;0.0035982
fit23;16;116.36671936;0.214094982;oel;5813;0.73;0.002184685
fit23;16;125.52475463900001;0.224093854;oel;4814;0.63;0.002698706
fit23;16;131.155812378;0.300627887;oel;3888;0.6;0.005782856
fit23;16;131.281903381;0.276400238;oel;3749;0.61;0.002698625
fit23;16;132.02821075399999;0.311076969;oel;1694;0.56;0.002570142
fit23;16;134.390996094;0.255769461;oel;2797;0.59;0.00346975
fit23;16;135.555600281;0.265232444;oel;551;0.56;0.003084151
fit23;16;135.701474304;0.281122744;oel;592;0.52;0.002441673
fit23;16;136.09073364300002;0.276970208;oel;724;0.62;0.00334122
fit23;16;136.4246875;0.277136803;oel;6827;0.61;0.004112273
fit23;16;137.79832946800002;0.2212466;oel;5598;0.65;0.002955663
fit23;16;137.82668792700002;0.579355478;oel;5553;0.5;0.024416652
fit23;16;138.1614505;0.281153977;oel;5457;0.61;0.003983773
fit23;16;138.73562347400002;0.441375762;oel;5470;0.61;0.019276394
fit23;16;139.154370422;0.348745137;oel;5483;0.64;0.011565651
fit23;17;0.31054962199999636;0.298544705;oel;6122;0.5;0.002827202
fit23;17;0.3243740839999987;0.526950896;oel;6085;0.48;0.011822815
fit23;17;0.4984463499999947;0.281567603;oel;6181;0.65;0.005782878
fit23;17;0.9824246219999964;0.379788816;oel;5539;0.53;0.008610074
fit23;17;1.0473202510000021;0.374311417;oel;5629;0.48;0.004112311
fit23;17;1.1039227289999758;0.397352099;oel;5618;0.56;0.007196524
fit23;17;1.455599669999998;0.865024447;oel;5630;0.4;0.057057954
fit23;17;2.13966644300001;0.209481388;oel;6996;0.64;0.002056107
fit23;17;2.7236355590000016;0.702876031;oel;6876;0.42;0.026472829
fit23;17;2.8495281980000016;0.380991012;oel;7008;0.6;0.010409216
fit23;17;5.533610228999976;0.387728423;oel;1201;0.53;0.003983791
fit23;17;6.173151855000015;0.406850338;oel;2769;0.55;0.009895133
fit23;17;6.403612975999977;0.257314503;oel;2773;0.64;0.004883321
fit23;17;7.106745605000015;0.327557862;oel;1705;0.66;0.009509656
fit23;17;8.477053527999999;0.22355485;oel;1772;0.59;0.002441618
fit23;17;10.011145476999985;0.213973254;oel;4266;0.61;0.002056138
fit23;17;10.271803740999985;0.209907174;oel;3994;0.64;0.002184632
fit23;17;10.979037169999998;0.31636709;oel;5261;0.59;0.006296921
fit23;17;11.055228118999992;0.320025444;oel;4675;0.61;0.006168424
fit23;17;11.399947051999987;0.231251121;oel;4471;0.59;0.002056174
fit23;17;11.808661346000008;0.18990095;oel;5712;0.7;0.002184615
fit23;17;12.900088195999999;0.241477489;oel;4605;0.69;0.003855208
fit23;17;13.768992309999987;0.37421307;oel;5094;0.57;0.008096059
fit23;17;13.903456573;0.271754324;oel;4976;0.66;0.00411226
fit23;17;14.110644226000005;0.278348446;oel;4945;0.64;0.004112353
fit23;17;15.470412139999993;0.271754503;oel;4212;0.57;0.00257021
fit23;17;15.697268371999996;0.262216508;oel;4279;0.67;0.002056105
fit23;17;16.13656509399999;0.249103665;oel;4161;0.62;0.003341199
fit23;17;17.289164428999996;0.224097267;oel;1614;0.59;0.002698612
fit23;17;18.111960296999996;0.24063836;oel;1689;0.61;0.002570279
fit23;17;18.540060882999995;0.281313598;oel;2878;0.58;0.002955701
fit23;17;20.01331985499999;0.370829463;oel;5834;0.65;0.008867203
fit23;17;20.538126831;0.331049621;oel;5858;0.59;0.005911409
fit23;17;21.019514923000003;0.2832807;oel;6008;0.63;0.006039881
fit23;17;21.441088562000004;0.379659891;oel;5783;0.54;0.004883463
fit23;17;21.975211028999993;0.247537792;oel;5123;0.72;0.004112251
fit23;17;22.534987334999997;0.192177296;oel;5231;0.67;0.002184595
fit23;17;23.758776549999993;0.313295633;oel;6087;0.57;0.004497779
fit23;17;24.633395081000003;0.236020088;oel;6267;0.61;0.002056088
fit23;17;25.64037597699999;0.276400685;oel;3104;0.63;0.003726797
fit23;17;29.646727447999993;0.459742844;oel;1629;0.49;0.002313182
fit23;17;33.106062775;0.280293286;oel;2374;0.63;0.003212674
fit23;17;35.091429596;0.231256321;oel;5065;0.59;0.00231322
fit23;17;35.173945312;0.300446093;oel;6015;0.59;0.004497702
fit23;17;36.191531067;0.298544228;oel;5980;0.59;0.00231321
fit23;17;39.382403259;0.349196434;oel;7070;0.54;0.00231319
fit23;17;42.26571548499999;0.327137262;oel;6439;0.54;0.002570155
fit23;17;50.00828254699999;0.191764221;oel;6840;0.67;0.002056167
fit23;17;50.49242675799999;0.271753967;oel;6352;0.62;0.003598237
fit23;17;51.697926407;0.275028944;oel;4892;0.57;0.002313149
fit23;17;53.599760895;0.262217313;oel;4158;0.64;0.003341384
fit23;17;54.118166809;0.227875024;oel;5366;0.67;0.003084245
fit23;17;56.323355559999996;0.271755397;oel;3298;0.53;0.002184722
fit23;17;61.94324291199999;0.360385686;oel;5878;0.5;0.002056178
fit23;17;66.18254888499999;0.311079919;oel;194;0.6;0.003983675
fit23;17;69.28026926999999;0.29854697;oel;652;0.51;0.00205606
fit23;17;70.242784624;0.272418231;oel;45;0.57;0.002056145
fit23;17;77.39225471499999;0.262213647;oel;6889;0.59;0.002184623
fit23;17;78.254302864;0.24284488;oel;7339;0.55;0.002056161
fit23;17;83.309748535;0.262218058;oel;3752;0.62;0.003469657
fit23;17;86.108368759;0.338525325;oel;4614;0.51;0.002698624
fit23;17;89.064175491;0.240635917;oel;5990;0.67;0.003212773
fit23;17;89.294199829;0.373282701;oel;5913;0.66;0.008995496
fit23;17;89.44274795499999;0.329350829;oel;5883;0.63;0.005525928
fit23;17;92.29847991899999;0.221886471;oel;7297;0.64;0.002570057
fit23;17;100.09478653;0.462540179;oel;1108;0.53;0.016063549
fit23;17;106.309260254;0.303248048;oel;4355;0.68;0.005654375
fit23;17;122.848715668;0.33853215;oel;7451;0.52;0.002570253
fit23;17;130.087145691;0.444726735;oel;6744;0.52;0.008481381
fit23;17;130.834975128;0.194639534;oel;3908;0.7;0.002056364
fit23;17;133.70974243199998;0.231251329;oel;4917;0.66;0.002698774
fit23;17;134.066019897;0.313200414;oel;5152;0.45;0.003341187
fit23;17;134.23884475699998;0.199069351;oel;5102;0.71;0.002698517
fit23;17;134.849779968;0.38431564;oel;4997;0.53;0.004369453
fit23;17;135.064867859;0.599220634;oel;5569;0.44;0.006939343
fit23;17;135.484980469;0.345088691;oel;1833;0.51;0.003855227
fit23;17;135.936125641;0.40996474;oel;2582;0.57;0.009252707
fit23;17;136.458971863;0.32714805;oel;3109;0.6;0.004369444
fit23;17;136.721262817;0.219320744;oel;1999;0.67;0.002056324
fit23;17;139.91923797599998;0.436176538;oel;1273;0.5;0.007453522
fit23;17;139.999468689;0.289889604;oel;4321;0.61;0.004240933
fit23;18;0.031758422999999425;0.28189519;oel;6895;0.57;0.00346966
fit23;18;0.04787170400000207;0.257329494;oel;216;0.56;0.003598277
fit23;18;0.2482196039999991;0.311080396;oel;3411;0.56;0.002570236
fit23;18;0.28970062300000166;0.247427225;oel;2534;0.59;0.002570282
fit23;18;0.3172122189999982;0.311076671;oel;3642;0.62;0.004497868
fit23;18;0.5254718019999984;0.214095011;oel;3835;0.64;0.002056284
fit23;18;1.2840090939999982;0.281205028;oel;3378;0.65;0.004755027
fit23;18;1.744542236000001;0.451945752;oel;352;0.44;0.003983737
fit23;18;1.9808245850000077;0.702875078;oel;324;0.41;0.011694634
fit23;18;2.3893786619999986;0.489262909;oel;331;0.49;0.006810572
fit23;18;3.5993968200000026;0.262219697;oel;416;0.61;0.00269859
fit23;18;3.8359919740000024;0.823033333;oel;7422;0.47;0.047548704
fit23;18;4.405945892000005;0.214090928;oel;7345;0.64;0.002313207
fit23;18;4.795682068000005;0.45216158;oel;7392;0.48;0.008224738
fit23;18;4.921383972000008;0.299794555;oel;6425;0.56;0.005268754
fit23;18;4.997159119000003;0.990068972;oel;5372;0.43;0.060142569
fit23;18;5.0301943970000025;0.276401281;oel;5547;0.57;0.00218472
fit23;18;5.047314758000006;0.400152922;oel;6257;0.52;0.007453761
fit23;18;5.132878418000004;0.209485829;oel;51;0.69;0.002441728
fit23;18;5.2360202030000025;0.208070993;oel;7195;0.67;0.002056288
fit23;18;5.530686493000005;0.221226737;oel;6526;0.64;0.00218452
fit23;18;5.530713196000008;0.323214859;oel;7351;0.62;0.006296642
fit23;18;5.796490784000007;0.314532042;oel;6632;0.55;0.005525577
fit23;18;5.915269012000003;0.330367833;oel;6629;0.59;0.008352859
fit23;18;6.176301117000001;0.688230991;oel;7642;0.49;0.014006824
fit23;18;6.280377502000007;0.236023575;oel;6797;0.64;0.002570046
fit23;18;6.452347870000004;0.384749383;oel;6998;0.52;0.004112348
fit23;18;6.456284637000003;0.23125799;oel;1783;0.74;0.002569985
fit23;18;6.550019379000005;0.249683142;oel;6796;0.58;0.002955849
fit23;18;6.567830200000003;0.22707504;oel;1535;0.65;0.002827422
fit23;18;6.5870448300000035;0.231248826;oel;4568;0.62;0.002313074
fit23;18;6.722420807000006;0.214099124;oel;5291;0.59;0.002313081
fit23;18;7.149468536000008;0.231243834;oel;1890;0.65;0.002827325
fit23;18;7.266392822000007;0.342245847;oel;3857;0.6;0.008995594
fit23;18;7.272229309000004;0.199063942;oel;4691;0.67;0.002056031
fit23;18;7.289757843000004;0.269953489;oel;1927;0.55;0.002312972
fit23;18;7.364098663000007;0.23124966;oel;3357;0.66;0.002441496
fit23;18;7.560921783000005;0.214088455;oel;2364;0.64;0.002056235
fit23;18;7.6045924380000045;0.271169722;oel;5039;0.64;0.004112019
fit23;18;7.773427124000001;0.247225195;oel;5020;0.67;0.002056003
fit23;18;7.992138977000003;0.276401639;oel;6964;0.57;0.003469816
fit23;18;8.185132141000004;0.342258781;oel;4090;0.52;0.003598318
fit23;18;8.296490784000007;0.221880913;oel;4419;0.64;0.002570291
fit23;18;11.868367310000004;0.276398838;oel;2237;0.64;0.003341194
fit23;18;13.831788177000007;0.262215674;oel;5145;0.54;0.002698495
fit23;18;16.590699310000005;0.220326379;oel;594;0.69;0.002313317
fit23;18;17.222867126000004;0.273999602;oel;315;0.56;0.002441595
fit23;18;18.662686462000003;0.23124966;oel;824;0.66;0.002698706
fit23;18;20.891564484000007;0.211749718;oel;84;0.62;0.002312998
fit23;18;23.685872192000005;0.219380841;oel;5585;0.59;0.002441653
fit23;18;45.398505325;0.300804377;oel;4284;0.56;0.002441731
fit23;18;47.936011429000004;0.217946559;oel;2208;0.64;0.002313235
fit23;18;53.365540619;0.338516802;oel;451;0.49;0.003212733
fit23;18;57.176479454;0.282100856;oel;5602;0.57;0.003598375
fit23;18;58.90528213500001;0.220432326;oel;1544;0.66;0.002441677
fit23;18;59.404264088000005;0.313142449;oel;1410;0.59;0.003598412
fit23;18;59.46876060500001;0.305905402;oel;1253;0.51;0.002698719
fit23;18;59.976033802;0.387136161;oel;4666;0.48;0.003983752
fit23;18;61.896381969000004;0.266347677;oel;7453;0.64;0.00231317
fit23;18;62.42453205100001;0.232545704;oel;7085;0.62;0.002313224
fit23;18;64.87975394200001;0.370831043;oel;4267;0.52;0.00257018
fit23;18;74.565977688;0.276400238;oel;434;0.59;0.002955579
fit23;18;75.86926185600001;0.21409969;oel;4811;0.67;0.002056214
fit23;18;76.468481178;0.225683838;oel;4497;0.59;0.002184683
fit23;18;84.056449051;0.281026781;oel;3659;0.5;0.002313075
fit23;18;84.270949478;0.231252164;oel;3771;0.64;0.002184691
fit23;18;85.02136146500001;0.21409969;oel;7201;0.64;0.002441719
fit23;18;85.95770561200001;0.234440312;oel;7235;0.61;0.00244168
fit23;18;87.275469894;0.231254444;oel;5237;0.74;0.002570158
fit23;18;88.019169922;0.231256112;oel;5165;0.53;0.002184636
fit23;18;88.032094116;0.219642311;oel;5099;0.61;0.002698684
fit23;18;90.754469986;0.353244632;oel;7090;0.47;0.002313178
fit23;18;91.409230347;0.217875808;oel;6128;0.64;0.002184696
fit23;18;91.96595108;0.323125929;oel;5296;0.59;0.002570084
fit23;18;92.151621933;0.409968853;oel;5667;0.5;0.002698666
fit23;18;93.850075836;0.323123544;oel;1995;0.56;0.002441692
fit23;18;100.50724136400001;0.231250495;oel;3856;0.63;0.00282723
fit23;18;104.32473861700001;0.231251121;oel;7081;0.64;0.002056111
fit23;18;110.982323761;0.214099601;oel;4263;0.66;0.002313171
fit23;18;113.717618103;0.227701664;oel;3326;0.61;0.002698658
fit23;18;119.802956696;0.219640449;oel;6607;0.64;0.002184672
fit23;18;122.503499146;0.199062139;oel;2238;0.64;0.00205613
fit23;18;128.979603882;0.266683787;oel;5867;0.59;0.003726709
fit23;18;133.192288513;0.323124439;oel;3013;0.52;0.002184672
fit23;18;135.455464478;0.231250077;oel;1994;0.64;0.002313162
fit23;18;138.056714172;0.214099243;oel;5865;0.7;0.002184695
fit23;18;139.704915161;0.387779921;oel;3332;0.5;0.003726685
fit23;19;0.24690521200000148;0.298544079;oel;4859;0.54;0.002313191
fit23;19;0.32863128700000743;0.495190859;oel;4937;0.57;0.013621937
fit23;19;0.6246517939999876;0.325115204;oel;6422;0.54;0.003212711
fit23;19;0.6715954590000024;0.289891571;oel;6444;0.6;0.00385529
fit23;19;0.8355664059999981;0.252519608;oel;6372;0.59;0.002056138
fit23;19;0.8828762819999838;0.358515739;oel;6160;0.59;0.005140369
fit23;19;0.9827603150000073;0.279548377;oel;6395;0.64;0.004754825
fit23;19;1.4542187499999955;0.281154603;oel;6337;0.56;0.002570183
fit23;19;1.5690640259999782;0.214098573;oel;6385;0.66;0.002313156
fit23;19;1.7604473879999887;0.208066598;oel;6410;0.73;0.002827164
fit23;19;1.8179730219999897;0.499562025;oel;6273;0.51;0.005525856
fit23;19;5.394060974000013;0.229424253;oel;3652;0.59;0.002441687
fit23;19;6.811488037000004;0.236670375;oel;3218;0.56;0.002570192
fit23;19;7.917185668999991;0.547024846;oel;2391;0.49;0.018376824
fit23;19;11.398661498999985;0.257315636;oel;1165;0.53;0.002184674
fit23;19;18.096678618999988;0.214096755;oel;2695;0.67;0.002184645
fit23;19;32.077330475;0.231253833;oel;1495;0.61;0.002184653
fit23;19;32.212714081;0.231253833;oel;1579;0.67;0.00205612
fit23;19;36.894225006;0.387622565;oel;5362;0.5;0.002955705
fit23;19;37.23587310799999;0.32869193;oel;5375;0.5;0.002698664
fit23;19;39.690863495;0.272054881;oel;2526;0.56;0.00257016
fit23;19;41.752447968;0.360457897;oel;402;0.55;0.002184575
fit23;19;42.270254974;0.334397286;oel;276;0.5;0.00205615
fit23;19;48.46151626599999;0.272730112;oel;4074;0.6;0.003726701
fit23;19;49.47056282;0.278976649;oel;1200;0.64;0.006039858
fit23;19;50.994595413;0.214098796;oel;6199;0.64;0.002184642
fit23;19;57.774067763999994;0.257314146;oel;4365;0.63;0.002827147
fit23;19;58.40420425399999;0.289885283;oel;4441;0.66;0.005397398
fit23;19;59.51501453399999;0.377883136;oel;7225;0.58;0.006297067
fit23;19;59.760978584;0.28989324;oel;2065;0.59;0.006040084
fit23;19;59.93002498599999;0.311077297;oel;5008;0.59;0.004112264
fit23;19;60.415283089;0.524610817;oel;3937;0.59;0.024416702
fit23;19;61.135725861;0.220302358;oel;7512;0.64;0.002441661
fit23;19;72.521155645;0.467978507;oel;2671;0.51;0.003598263
fit23;19;75.378900414;0.217946127;oel;443;0.62;0.002313152
fit23;19;77.343048458;0.244869217;oel;2898;0.59;0.003212648
fit23;19;78.67593563099999;0.279096097;oel;6630;0.66;0.004112337
fit23;19;79.124870186;0.240569443;oel;6667;0.63;0.002698724
fit23;19;86.49578464499999;0.268088311;oel;3304;0.59;0.00205607
fit23;19;97.808489685;0.285191447;oel;3478;0.58;0.005140263
fit23;19;103.95684326199999;0.231251121;oel;5688;0.61;0.002441619
fit23;19;112.531153564;0.317037374;oel;2762;0.6;0.006810625
fit23;19;116.322577362;0.282730103;oel;5651;0.63;0.003983701
fit23;19;118.218359833;0.257316768;oel;3989;0.59;0.002698541
fit23;19;119.13296020499999;0.419180453;oel;254;0.46;0.007967146
fit23;19;119.41179550199999;0.338521898;oel;270;0.53;0.003726597
fit23;19;119.542807465;0.325228333;oel;191;0.49;0.002955906
fit23;19;119.61534393299999;0.264482796;oel;171;0.57;0.002441592
fit23;19;119.71912277199999;0.214108467;oel;264;0.61;0.002056076
fit23;19;119.940310364;0.323126376;oel;240;0.61;0.005140053
fit23;19;120.121874695;0.262215674;oel;212;0.57;0.002184829
fit23;19;120.316435699;0.31107682;oel;290;0.57;0.003727002
fit23;19;120.803545837;0.244396999;oel;1045;0.52;0.00244158
fit23;19;128.117495422;0.231271103;oel;5284;0.61;0.002056099
fit23;19;128.140986328;0.434104621;oel;4537;0.54;0.003983678
fit23;19;128.456847076;0.529773772;oel;3553;0.41;0.013365156
fit23;19;128.770701294;0.48240009;oel;7164;0.48;0.007453264
fit23;19;130.315623169;0.311291367;oel;4762;0.56;0.003084027
fit23;19;131.212710266;0.356827229;oel;4786;0.56;0.005011716
fit23;19;138.018145447;0.590663075;oel;405;0.5;0.009895521
fit23;19;139.159197693;0.233165964;oel;6455;0.66;0.002441525
fit23;19;139.654169922;0.22124438;oel;4289;0.66;0.002441676
fit23;19;139.687945251;0.339497;oel;5817;0.6;0.007325293
fit23;20;0.4311419680000057;0.319157898;oel;6324;0.55;0.00526929
fit23;20;0.5359851070000019;0.325228453;oel;5511;0.54;0.003983752
fit23;20;0.8928424070000034;0.400796443;oel;7418;0.55;0.00809601
fit23;20;1.214322205000002;0.257314622;oel;7132;0.64;0.003598187
