Repository: iamgsshetty/AKOS

# AKOS - Acoustic Inspection of Weld Seams

## Dataset
- Dataset created under AKoS project
- Reference: [AKoS-project.de](https://www.akos-projekt.de/index.php/beitraege)
- Dataset used: [Download Link](https://nx21454.your-storageshare.de/s/C5SF9GKQpzHRXfT/authenticate/showShare)

### Dataset Structure
- Organized with folders representing each wall (12 to 23).
- Inside each wall folder, sub-folders for each layer of welding, considering only folders with "pass" written at the end.

## Signal Data Collection
- Collected using Microtech Gefell and SE81 microphones.
- Data is in I32 format.

File: pore_data_fit_eng.csv (part 15 of 17)
wand_ids;layer;postion[mm];diameters[mm];class;pore_ids_ct;sphericity;volume [mm3]
fit23;20;1.2261172489999979;0.533475995;oel;1132;0.56;0.024802651
fit23;20;1.2448016360000054;0.434100747;oel;1547;0.54;0.011308724
fit23;20;1.6747180180000072;0.334739894;oel;1213;0.58;0.006039599
fit23;20;1.8278781130000112;0.279242933;oel;1478;0.61;0.004240941
fit23;20;2.2680865479999994;0.277589291;oel;1507;0.64;0.00424061
fit23;20;2.4718295290000043;0.27742973;oel;1038;0.57;0.002056207
fit23;20;2.7226840210000063;0.262215674;oel;2229;0.61;0.004626267
fit23;20;2.734944458000001;0.231251329;oel;1427;0.57;0.002056013
fit23;20;2.9853488159999984;0.27639851;oel;2627;0.62;0.004369541
fit23;20;3.5483676150000036;0.370826364;oel;1469;0.6;0.007710723
fit23;20;4.108098145000007;0.219103292;oel;4061;0.69;0.002441701
fit23;20;5.927323456000003;0.262209982;oel;6031;0.58;0.00269878
fit23;20;9.054963226000005;0.241471231;oel;4838;0.64;0.002056187
fit23;20;9.480900879000004;0.294251591;oel;4741;0.59;0.002441573
fit23;20;11.210251923000001;0.27175504;oel;7335;0.62;0.00436915
fit23;20;12.767151947000002;0.319240421;oel;5741;0.52;0.003084066
fit23;20;13.372338409000001;0.72953546;oel;5442;0.45;0.016706442
fit23;20;13.473176117000001;0.378671288;oel;6027;0.5;0.012851303
fit23;20;14.185299988000004;0.306551009;oel;5502;0.61;0.005782921
fit23;20;16.228467102000003;0.31513226;oel;2718;0.63;0.007582195
fit23;20;17.511433716000006;0.327044636;oel;1380;0.7;0.009252131
fit23;20;17.87276947;0.317697734;oel;1445;0.66;0.009124275
fit23;20;17.991810913000002;0.221246094;oel;1353;0.7;0.002955875
fit23;20;18.999508972000008;0.234747976;oel;1763;0.61;0.002441555
fit23;20;19.793381805000003;0.248939142;oel;311;0.61;0.003084078
fit23;20;20.291291351000005;0.329401225;oel;305;0.55;0.006553774
fit23;20;21.869862671000007;0.237133577;oel;4202;0.64;0.003469823
fit23;20;22.415776367000007;0.311076224;oel;4499;0.63;0.002955801
fit23;20;22.817460175000008;0.231253833;oel;4536;0.61;0.002184899
fit23;20;29.305401917000005;0.244386509;oel;279;0.6;0.003855275
fit23;20;34.188130493;0.23385343;oel;3119;0.63;0.002955732
fit23;20;34.234738464;0.374520093;oel;3139;0.57;0.010023617
fit23;20;45.738499756;0.233853698;oel;2225;0.61;0.002570136
fit23;20;48.199288483000004;0.28989324;oel;207;0.62;0.005911371
fit23;20;54.709577675000006;0.419183135;oel;6726;0.52;0.003983714
fit23;20;56.504446144000006;0.323326141;oel;3043;0.62;0.005011931
fit23;20;58.155403252000006;0.276401997;oel;7633;0.59;0.002441643
fit23;20;58.26985084500001;0.262215674;oel;6640;0.62;0.003726865
fit23;20;59.107204552000006;0.242672548;oel;3945;0.63;0.002955636
fit23;20;59.63912593800001;0.262651294;oel;3645;0.56;0.003212828
fit23;20;59.729498978;0.250016034;oel;4334;0.64;0.003341314
fit23;20;59.894585247;0.233162522;oel;3469;0.63;0.002827226
fit23;20;59.973861332000006;0.236159027;oel;3799;0.59;0.003212743
fit23;20;60.70731842000001;0.268379122;oel;7014;0.6;0.003726738
fit23;20;60.863783951;0.279991835;oel;7644;0.53;0.00218474
fit23;20;61.673765297;0.357723325;oel;6307;0.65;0.010794714
fit23;20;61.743958588000005;0.340728611;oel;6685;0.56;0.005782849
fit23;20;63.263740654;0.294245064;oel;1195;0.59;0.004626279
fit23;20;64.05973302800001;0.23325114;oel;1235;0.63;0.002827152
fit23;20;71.68619644200001;0.234276474;oel;1211;0.63;0.002955608
fit23;20;72.745349522;0.465248078;oel;6749;0.54;0.002313226
fit23;20;75.15501606000001;0.406850815;oel;6189;0.52;0.002184722
fit23;20;78.27191555;0.40684703;oel;3076;0.5;0.002827255
fit23;20;78.360801811;0.298544228;oel;3504;0.64;0.002056168
fit23;20;81.25389301300001;0.327040374;oel;5010;0.52;0.003212695
fit23;20;84.08868515;0.252318382;oel;5654;0.61;0.002955663
fit23;20;87.918727036;0.28131029;oel;6234;0.55;0.002313167
fit23;20;88.20621597300001;0.248771191;oel;6871;0.57;0.002056093
fit23;20;89.973687286;0.342261016;oel;902;0.58;0.007710465
fit23;20;94.89299690200001;0.251601249;oel;6416;0.55;0.002184644
fit23;20;96.64986908;0.416134149;oel;5739;0.52;0.002184595
fit23;20;99.22807800300001;0.459743261;oel;28;0.5;0.002955664
fit23;20;109.303784485;0.271755397;oel;5653;0.57;0.002056145
fit23;20;112.400021667;0.298547447;oel;2166;0.59;0.00205616
fit23;20;114.333626862;0.459743261;oel;4748;0.47;0.002184655
fit23;20;116.13193237300001;0.409965098;oel;2822;0.57;0.002184626
fit23;20;118.776417847;0.311077297;oel;4026;0.5;0.00231315
fit23;20;119.29244339;0.507148087;oel;2645;0.48;0.002184604
fit23;20;121.03768646200001;0.456968963;oel;4702;0.46;0.002827231
fit23;20;130.19712554900002;0.231252581;oel;5955;0.59;0.002313196
fit23;20;132.294232483;0.380991518;oel;3254;0.51;0.005654369
fit23;20;136.806599731;0.199060202;oel;623;0.67;0.002184637
fit23;20;139.76065551800002;0.463671684;oel;1216;0.5;0.010280744
fit23;21;0.6515377810000018;0.223048538;oel;6907;0.66;0.002313177
fit23;21;1.3459271240000135;0.387671262;oel;6841;0.59;0.008995672
fit23;21;1.3557766719999904;0.231256947;oel;6842;0.66;0.002698733
fit23;21;1.9024533079999912;0.47141549;oel;6825;0.59;0.022232059
fit23;21;2.1848477169999967;0.49431175;oel;6924;0.44;0.005654361
fit23;21;3.4253567499999917;0.257314324;oel;1423;0.54;0.002827153
fit23;21;4.661532287999989;0.323126823;oel;7036;0.57;0.002313147
fit23;21;7.783747559000005;0.262214214;oel;3794;0.62;0.003341208
fit23;21;10.532748107999993;0.225677013;oel;2811;0.63;0.002955706
fit23;21;15.264540557999993;0.250346124;oel;2169;0.61;0.00398377
fit23;21;22.455870513999997;0.409965217;oel;6913;0.51;0.002056101
fit23;21;22.515688781999998;0.214099467;oel;6914;0.61;0.002056137
fit23;21;23.620402221999996;0.409968495;oel;4580;0.51;0.003341271
fit23;21;23.926596526999987;0.311080992;oel;4273;0.55;0.002184645
fit23;21;25.102003936999992;0.236963615;oel;4839;0.66;0.00231315
fit23;21;31.148608092999993;0.370826632;oel;6350;0.49;0.00257019
fit23;21;33.707220917;0.272727847;oel;6069;0.55;0.00205617
fit23;21;34.00100982699999;0.406851292;oel;5474;0.57;0.00205613
fit23;21;34.07714736899999;0.247426838;oel;5941;0.55;0.00205614
fit23;21;41.013760452;0.409969419;oel;521;0.47;0.003598298
fit23;21;47.324601059;0.231249243;oel;4696;0.7;0.002184645
fit23;21;51.512966995;0.220302805;oel;7188;0.64;0.002056111
fit23;21;66.050405388;0.25015676;oel;2504;0.61;0.00282715
fit23;21;66.638245468;0.357632726;oel;2350;0.5;0.002698679
fit23;21;71.430166965;0.231254652;oel;4626;0.63;0.002698712
fit23;21;74.028747325;0.276401997;oel;3080;0.55;0.002056167
fit23;21;79.309249287;0.241481215;oel;1661;0.62;0.002313168
fit23;21;81.001555328;0.297417134;oel;5213;0.54;0.002570197
fit23;21;81.296632652;0.225681275;oel;5940;0.59;0.002313096
fit23;21;82.606280212;0.467977792;oel;62;0.47;0.00205614
fit23;21;83.99668396;0.272745043;oel;4469;0.57;0.003212656
fit23;21;87.600685959;0.327042729;oel;6335;0.57;0.004240743
fit23;21;107.779105072;0.359276682;oel;5979;0.61;0.009252767
fit23;21;108.641940002;0.283785224;oel;6018;0.52;0.003726766
fit23;21;113.336039429;0.27639854;oel;3971;0.6;0.003855092
fit23;21;114.25611007699999;0.370825827;oel;4001;0.53;0.002698796
fit23;21;114.478449707;0.276399881;oel;5154;0.53;0.004240601
fit23;21;114.888419037;0.231252164;oel;4058;0.5;0.002184897
fit23;21;115.26343811;0.262961388;oel;4822;0.53;0.003855314
fit23;21;117.01432693499999;0.214098796;oel;6367;0.64;0.002570029
fit23;21;118.026152496;0.354030818;oel;5450;0.56;0.007453588
fit23;21;118.167555695;0.313117832;oel;5717;0.59;0.005654023
fit23;21;119.02097595199999;0.241476521;oel;1104;0.67;0.003855105
fit23;21;119.810221558;0.234726846;oel;1096;0.61;0.002184751
fit23;21;124.716994171;0.323126525;oel;3232;0.52;0.002570094
fit23;21;125.922507172;0.370946795;oel;6178;0.52;0.003341007
fit23;21;127.17401397699999;0.327043176;oel;6090;0.56;0.005654363
fit23;21;127.318278198;0.199061468;oel;6251;0.69;0.002441577
fit23;21;127.54213226299998;0.517524481;oel;5764;0.44;0.005525775
fit23;21;127.836192017;0.509655952;oel;3288;0.55;0.010795406
fit23;21;132.691576843;0.231252998;oel;6016;0.59;0.002056031
fit23;21;134.269541626;0.377673745;oel;2886;0.6;0.008995731
fit23;21;134.65270126299998;0.262486428;oel;6817;0.61;0.003212739
fit23;21;134.809359436;0.301002711;oel;687;0.61;0.005783081
fit23;21;135.027563934;0.199060276;oel;7336;0.73;0.002184815
fit23;21;135.15558135999999;0.214088455;oel;3959;0.59;0.002056158
fit23;21;135.254961853;0.594970822;oel;5788;0.46;0.014521768
fit23;21;135.361464386;0.234288827;oel;2874;0.57;0.003084455
fit23;21;135.556105499;0.265392542;oel;5936;0.6;0.003855402
fit23;21;135.56627548199998;0.276401997;oel;2298;0.52;0.002184577
fit23;21;135.842574005;0.622159064;oel;1113;0.51;0.022618135
fit23;21;135.87196624799998;0.321187764;oel;1325;0.54;0.004112606
fit23;21;135.94795883199998;0.331609279;oel;255;0.63;0.008224842
fit23;21;136.007799988;0.478746086;oel;6598;0.53;0.010794614
fit23;21;136.336005096;0.333146662;oel;2741;0.61;0.005525691
fit23;21;136.61237991299998;0.594949126;oel;5919;0.49;0.016320866
fit23;21;136.618990784;0.249022648;oel;2861;0.61;0.003855042
fit23;21;136.843493347;0.284868747;oel;2338;0.61;0.003212919
fit23;21;136.866206055;0.298698336;oel;3055;0.58;0.003983626
fit23;21;136.939089661;0.409967661;oel;2642;0.5;0.005911265
fit23;21;137.005030518;0.370897144;oel;2689;0.57;0.009124251
fit23;21;137.15331543;0.249010444;oel;2246;0.66;0.003598267
fit23;21;137.367785339;0.384315521;oel;2560;0.49;0.003341331
fit23;21;137.564906006;0.257316381;oel;1901;0.55;0.002056004
fit23;21;137.70778930699998;0.269990236;oel;1522;0.66;0.00411237
fit23;21;137.820315247;0.232547358;oel;3234;0.61;0.002441554
fit23;21;137.891657715;0.524668157;oel;1918;0.37;0.008353423
fit23;21;137.969141846;0.342259198;oel;1558;0.55;0.007068166
fit23;21;138.135310059;0.191770867;oel;2025;0.72;0.002313016
fit23;21;138.259203796;0.334737003;oel;2555;0.59;0.0062972
fit23;21;138.291872864;0.543194532;oel;2910;0.53;0.020304102
fit23;22;4.327168579000002;0.257316023;oel;5428;0.64;0.003598073
fit23;22;4.431241150000005;0.435606718;oel;601;0.6;0.021204095
fit23;22;5.230321045000004;0.390899867;oel;684;0.61;0.016706593
fit23;22;5.533860321000006;0.227693602;oel;1835;0.61;0.002570305
fit23;22;6.630665894000003;0.220302165;oel;4306;0.57;0.002056012
fit23;22;9.681950684000007;1.140746117;oel;2001;0.55;0.349799842
fit23;22;30.358162994000004;0.247217402;oel;4087;0.66;0.002698786
fit23;22;48.577372665000006;0.359672099;oel;203;0.53;0.008995634
fit23;22;49.161509628000005;0.281301588;oel;3538;0.61;0.004754914
fit23;22;49.993437881000006;0.257314086;oel;3238;0.63;0.00436923
fit23;22;60.649831886;0.370831043;oel;3434;0.6;0.006810907
fit23;22;62.32515441900001;0.277872086;oel;7464;0.54;0.003855262
fit23;22;62.665417309000006;0.28112489;oel;7391;0.49;0.003084157
fit23;22;63.007027264;0.278988361;oel;7246;0.54;0.003726668
fit23;22;63.93062221500001;0.276402324;oel;7365;0.58;0.003983756
fit23;22;64.342788095;0.275718212;oel;868;0.51;0.00205613
fit23;22;64.901243324;0.285191238;oel;126;0.54;0.004369326
fit23;22;65.831524606;0.507156014;oel;1364;0.49;0.00295574
fit23;22;65.965078945;0.257316202;oel;6700;0.61;0.00218469
fit23;22;67.920961137;0.289892584;oel;5096;0.63;0.006039916
fit23;22;68.34056824000001;0.409968376;oel;5258;0.5;0.002056139
fit23;22;73.549122925;0.311289579;oel;3419;0.57;0.00655394
fit23;22;79.756735916;0.231253833;oel;1171;0.66;0.003341323
fit23;22;80.826439018;0.281666338;oel;1004;0.61;0.002698784
fit23;22;83.208944435;0.231250495;oel;1323;0.52;0.002441703
fit23;22;84.371161575;0.21409677;oel;1377;0.64;0.002056194
fit23;22;91.846324081;0.233165294;oel;1280;0.64;0.002313224
fit23;22;112.136555786;0.342259198;oel;4389;0.5;0.00205618
fit23;22;117.88742553700001;0.26818949;oel;143;0.57;0.003598353
fit23;22;121.79390823400001;0.231256321;oel;4092;0.71;0.00257023
fit23;22;123.083752747;0.342260182;oel;3776;0.46;0.005654315
fit23;22;124.773282166;0.303714842;oel;2551;0.63;0.007196489
fit23;22;125.73303710900001;0.257315278;oel;7528;0.54;0.003084259
fit23;22;126.01640808100001;0.267210752;oel;7523;0.61;0.003212784
fit23;22;129.99416839600002;0.336627156;oel;6923;0.62;0.010666203
fit23;22;134.102513428;0.658275723;oel;4128;0.5;0.030456459
fit23;22;136.007252808;0.327472389;oel;1355;0.61;0.004112278
fit23;22;136.433194275;0.327138156;oel;2233;0.53;0.00334125
fit23;22;136.554181213;0.271749735;oel;1869;0.59;0.002056152
fit23;22;136.6928302;0.274159133;oel;1744;0.53;0.003212665
fit23;22;137.848759766;0.223307282;oel;1560;0.59;0.002184649
fit23;22;138.445363159;0.231254235;oel;7191;0.55;0.002184623
fit23;23;0.042376403999980994;0.262214392;oel;5682;0.62;0.003726757
fit23;23;1.7912319949999755;0.434102744;oel;7324;0.52;0.004369334
fit23;23;3.992937927000014;0.708289325;oel;3079;0.41;0.013364878
fit23;23;4.7996395870000015;0.260862082;oel;2951;0.55;0.002313125
fit23;23;5.222247009;0.421670496;oel;4228;0.49;0.005011857
fit23;23;6.044680481;0.258111656;oel;4388;0.56;0.002570149
fit23;23;8.728289490000009;0.306956679;oel;7284;0.59;0.002570195
fit23;23;9.030852202999995;0.243178755;oel;7692;0.64;0.00359824
fit23;23;9.254523162999988;0.214097679;oel;7362;0.61;0.002056153
fit23;23;10.254729155999996;0.214098126;oel;6874;0.67;0.002056142
fit23;23;10.973307495;0.234052941;oel;1023;0.63;0.002827245
fit23;23;11.551871184999982;0.344074488;oel;2541;0.49;0.002955697
fit23;23;12.021231537000006;0.274420261;oel;6585;0.58;0.004112273
fit23;23;12.550001984000005;0.214097679;oel;6386;0.61;0.002184643
fit23;23;14.941447143999994;0.231251746;oel;342;0.62;0.002313192
fit23;23;17.186934357;0.444767892;oel;4083;0.61;0.023645647
fit23;23;18.778525237999986;0.220646292;oel;6882;0.59;0.002313133
fit23;23;19.219698792000003;0.367377043;oel;6578;0.54;0.002313141
fit23;23;21.672526245;0.3192707;oel;644;0.6;0.006168393
fit23;23;21.915068512000005;0.289891928;oel;534;0.64;0.002570201
fit23;23;22.143381957999992;0.311080217;oel;925;0.54;0.003084185
fit23;23;23.189593200999994;0.209482417;oel;6419;0.64;0.002056117
fit23;23;24.561140899999998;0.257313401;oel;604;0.62;0.00231318
fit23;23;28.960516815000005;0.380994558;oel;2524;0.49;0.002441704
fit23;23;29.71039092999999;0.262216121;oel;7288;0.6;0.003469749
fit23;23;32.840514068999994;0.214097455;oel;7547;0.64;0.002056191
fit23;23;33.00417983999999;0.387614012;oel;7113;0.54;0.002827199
fit23;23;33.760641937;0.231254444;oel;7675;0.63;0.002827183
fit23;23;34.634806518999994;0.277429223;oel;2174;0.59;0.002184651
fit23;23;36.680045013;0.342259198;oel;1651;0.47;0.002056149
fit23;23;37.270338898000006;0.3385185;oel;1794;0.53;0.002184646
fit23;23;38.953184967;0.311077535;oel;4176;0.61;0.005140334
fit23;23;49.453509216;0.234275773;oel;4864;0.59;0.002056117
fit23;23;55.092482452;0.289893508;oel;3327;0.68;0.007196475
fit23;23;55.88507926899999;0.234443933;oel;981;0.62;0.003341188
fit23;23;56.909595374999995;0.319157898;oel;1603;0.63;0.008353023
fit23;23;63.234665756;0.557384491;oel;1229;0.51;0.002570138
fit23;23;64.656309967;0.208065912;oel;836;0.64;0.002184604
fit23;23;67.900825863;0.21409677;oel;7333;0.57;0.002570226
fit23;23;71.57557774099999;0.40684846;oel;5911;0.49;0.002313206
fit23;23;72.017930751;0.323128313;oel;5665;0.53;0.002698713
fit23;23;76.03228795999999;0.311077923;oel;7461;0.53;0.002056206
fit23;23;78.40306270599999;0.276398838;oel;5466;0.61;0.002184721
fit23;23;83.594056969;0.456965715;oel;5002;0.51;0.002056109
fit23;23;98.749499207;0.390066385;oel;6380;0.62;0.013107671
fit23;23;99.57112014799999;0.234289736;oel;3926;0.66;0.00269873
fit23;23;103.98750198399999;0.235218078;oel;1518;0.63;0.002698737
fit23;23;127.091807251;0.234443799;oel;210;0.57;0.003212525
fit23;23;133.115931396;0.268793613;oel;2489;0.59;0.00308401
fit23;23;133.504946594;0.31314978;oel;266;0.63;0.00552555
fit23;23;134.051794891;0.289894909;oel;480;0.62;0.004112033
fit23;23;134.623850708;0.335649699;oel;4271;0.55;0.005782715
fit23;23;135.660452728;0.260865271;oel;361;0.61;0.002441507
fit23;23;135.93656814599998;0.566340864;oel;151;0.41;0.012594094
fit23;23;136.074618225;0.232546747;oel;568;0.68;0.002827041
fit23;23;136.16105545;0.231256321;oel;449;0.64;0.002570047
fit23;23;136.454016571;0.840844929;oel;530;0.46;0.064382158
fit23;23;136.488982086;0.28504476;oel;685;0.53;0.003212576
fit23;23;136.8670224;0.255770177;oel;4831;0.59;0.002827326
fit23;23;138.204531555;0.231257573;oel;4842;0.66;0.002698537
fit23;23;138.472468262;0.214106247;oel;4574;0.64;0.002056044
fit23;23;138.650484924;0.279530048;oel;7067;0.59;0.003726908
fit23;23;138.695444946;0.247220516;oel;2581;0.65;0.003084332
fit23;23;138.937441711;0.3110663;oel;2589;0.61;0.00244182
fit23;23;138.961031799;0.334734708;oel;3738;0.59;0.004626058
fit23;23;139.150339966;0.305237353;oel;63;0.63;0.006811266
fit23;23;139.348856812;0.763657093;oel;1401;0.47;0.032254867
fit23;23;139.555987244;0.294248313;oel;4213;0.62;0.003470097
fit23;23;139.788660889;0.710085511;oel;2235;0.48;0.044593118
fit23;23;139.79932678199998;2.313206196;oel;4983;0.29;0.481523752
fit23;23;139.858965759;0.401129633;oel;3746;0.59;0.0080964
fit23;24;5.961419220000003;0.231252164;oel;7;0.63;0.002827024
fit23;24;6.776860352000007;0.236019999;oel;2884;0.61;0.002955741
fit23;24;6.797181244000008;0.247218952;oel;134;0.65;0.002955549
fit23;24;6.9809390260000015;0.258092523;oel;2895;0.53;0.003084229
fit23;24;7.404564972000003;0.271756798;oel;2888;0.62;0.002313046
fit23;24;7.418553467000002;0.238485157;oel;2783;0.62;0.003598073
fit23;24;10.293782349000004;0.233853281;oel;3424;0.61;0.002698717
fit23;24;10.775204773000006;0.323109686;oel;3729;0.54;0.002313117
fit23;24;12.275685425000006;0.311926454;oel;711;0.48;0.00436913
fit23;24;12.725010986000008;0.225676164;oel;597;0.64;0.002570213
fit23;24;13.313054199000007;0.324449301;oel;7444;0.59;0.005654749
fit23;24;16.430783386;0.231252164;oel;5202;0.64;0.002441697
fit23;24;17.183385010000002;0.25731352;oel;5164;0.6;0.003598479
fit23;24;18.596329803000003;0.302904636;oel;3578;0.6;0.004755111
fit23;24;20.189271088000005;0.361688197;oel;2375;0.62;0.01220759
fit23;24;21.546944733000004;0.257314712;oel;1120;0.65;0.004369309
fit23;24;23.436162109;0.259816259;oel;7563;0.59;0.00346993
fit23;24;25.686059113000006;0.231252909;oel;4914;0.59;0.002313277
fit23;24;49.35508834800001;0.232546553;oel;4347;0.61;0.00205605
fit23;24;54.372979279000006;0.259656578;oel;2848;0.58;0.00269876
fit23;24;61.958953018;0.221247137;oel;3586;0.68;0.002827284
fit23;24;62.69384252500001;0.233289614;oel;3850;0.67;0.002184778
fit23;24;73.142659302;0.257317901;oel;4930;0.59;0.002441626
fit23;24;74.257490273;0.342259198;oel;4692;0.49;0.00282717
fit23;24;76.88987838700001;0.23240374;oel;3207;0.65;0.00308424
fit23;24;81.788670654;0.262408555;oel;150;0.61;0.002698714
fit23;24;88.055380936;0.21446681;oel;2074;0.64;0.002056109
fit23;24;88.142609711;0.257316381;oel;2495;0.64;0.003469718
fit23;24;91.454848404;0.220648825;oel;2453;0.62;0.002313177
fit23;24;92.031380768;0.214103073;oel;2614;0.7;0.002184645
fit23;24;94.444886322;0.240149632;oel;4295;0.61;0.002955663
fit23;24;101.669415588;0.306956679;oel;5160;0.57;0.00257017
fit23;24;113.528607483;0.434100926;oel;6191;0.48;0.005783002
fit23;24;114.00848877000001;0.280557156;oel;6361;0.56;0.005654334
fit23;24;114.407700653;0.229242861;oel;6370;0.59;0.0020561
fit23;24;114.93496810900001;0.225680426;oel;6256;0.61;0.002056141
fit23;24;118.48693954500001;0.239366308;oel;1025;0.65;0.003726737
fit23;24;126.401784058;0.311079144;oel;657;0.54;0.002313208
fit23;24;128.974198456;0.241019025;oel;6183;0.64;0.002184662
fit23;24;133.603726501;0.266430885;oel;4627;0.61;0.003983769
fit23;24;133.68927490200002;0.380992025;oel;4534;0.46;0.003726759
fit23;24;135.263997192;0.262488723;oel;6852;0.6;0.003983816
fit23;24;138.959752197;0.467982531;oel;7593;0.47;0.007453503
fit23;24;139.241131897;0.258102536;oel;7677;0.57;0.003341292
fit23;25;0.9229992680000123;0.234293476;oel;364;0.55;0.002056146
fit23;25;8.480280762000007;0.257317513;oel;729;0.53;0.002184624
fit23;25;10.032584075999978;0.193809643;oel;4521;0.64;0.002056196
fit23;25;12.559454802999994;0.295966476;oel;7004;0.6;0.005654356
fit23;25;16.464743499999997;0.222215384;oel;1192;0.62;0.00231316
fit23;25;24.668127898999998;0.2871961;oel;6432;0.5;0.00475475
fit23;25;27.301848296999992;0.232548386;oel;6491;0.57;0.002570141
fit23;25;30.221945648000002;0.276401818;oel;1458;0.63;0.003983807
fit23;25;41.169981842;0.307967544;oel;88;0.6;0.005397329
fit23;25;41.759627228;0.231256112;oel;7712;0.67;0.003212777
fit23;25;45.55788124099999;0.257314891;oel;1528;0.68;0.004883348
fit23;25;46.16414535499999;0.241146028;oel;554;0.56;0.002698682
fit23;25;47.13120735199999;0.265643537;oel;485;0.51;0.00257014
fit23;25;47.616188889;0.327137858;oel;3072;0.54;0.00295568
fit23;25;50.737748032;0.236959919;oel;3601;0.66;0.002698646
fit23;25;52.05625427199999;0.323123991;oel;3627;0.54;0.002313205
fit23;25;52.835013274999994;0.231256112;oel;4784;0.5;0.002056113
fit23;25;53.680748824999995;0.271753281;oel;4969;0.57;0.002184662
fit23;25;53.697106246999994;0.262217313;oel;4710;0.61;0.003855194
fit23;25;56.304085617;0.303206652;oel;3717;0.57;0.005782885
fit23;25;57.840207938999995;0.280406862;oel;1236;0.64;0.004883314
fit23;25;62.63639438599999;0.297730595;oel;3331;0.61;0.006296857
fit23;25;63.865004424999995;0.223553836;oel;2575;0.63;0.002698733
fit23;25;69.17250288;0.338522136;oel;5404;0.6;0.009124283
fit23;25;69.211421375;0.231257156;oel;6577;0.61;0.002827262
fit23;25;69.45101821899999;0.317034841;oel;5200;0.62;0.007196426
fit23;25;70.030023222;0.367381632;oel;7484;0.59;0.004112342
fit23;25;70.070474033;0.299789578;oel;7192;0.51;0.00359829
fit23;25;70.515390759;0.35860005;oel;7487;0.68;0.011437251
fit23;25;73.43814701299999;0.374785095;oel;2436;0.54;0.004883322
fit23;25;75.25941551199999;0.307153642;oel;4148;0.62;0.005397324
fit23;25;76.29438460399999;0.543513596;oel;766;0.43;0.003212745
fit23;25;78.223948364;0.241090059;oel;979;0.61;0.002955645
fit23;25;82.868565445;0.3385185;oel;4656;0.56;0.003084186
fit23;25;83.455274467;0.241474316;oel;6725;0.59;0.00205623
fit23;25;83.727432137;0.231250912;oel;6801;0.64;0.002313161
fit23;25;86.678556328;0.339351237;oel;6957;0.59;0.010409139
fit23;25;86.941051369;0.234275118;oel;3433;0.54;0.00231327
fit23;25;95.183415298;0.236019745;oel;5947;0.57;0.002184669
fit23;25;96.14111412;0.27033636;oel;7155;0.51;0.002056207
fit23;25;96.20579231299999;0.257316381;oel;7262;0.58;0.003855237
fit23;25;96.765616302;0.271751493;oel;7200;0.54;0.002955741
fit23;25;97.888401871;0.281200439;oel;479;0.64;0.004112323
fit23;25;99.38259017899999;0.334738165;oel;302;0.61;0.002955596
fit23;25;99.614937668;0.25731191;oel;4376;0.61;0.002184634
fit23;25;103.367480164;0.300803065;oel;2219;0.59;0.003726657
fit23;25;103.618418579;0.356834501;oel;2047;0.64;0.010794727
fit23;25;103.822186356;0.265700936;oel;2154;0.6;0.003598198
fit23;25;104.805643921;0.24486661;oel;6077;0.61;0.003983858
fit23;25;105.276251678;0.276401103;oel;6053;0.59;0.002698683
fit23;25;105.51553237899999;0.329462498;oel;5967;0.51;0.005654506
fit23;25;107.281145935;0.233856574;oel;7057;0.65;0.003726687
fit23;25;108.184702759;0.231256321;oel;6955;0.61;0.002184584
fit23;25;116.029330139;0.265561521;oel;7669;0.59;0.003469645
fit23;25;116.91537368799999;0.35187304;oel;7713;0.6;0.00976666
fit23;25;119.31296814;0.363386363;oel;2472;0.57;0.006682352
fit23;25;125.128180389;0.524433911;oel;4168;0.52;0.016191717
fit23;25;127.838068848;0.313247472;oel;910;0.59;0.006939612
fit23;25;130.57506073;0.280292928;oel;395;0.56;0.002441564
fit23;25;130.660040741;0.253125697;oel;523;0.56;0.002441897
fit23;25;131.176440125;0.319161534;oel;348;0.59;0.005525838
fit23;25;132.033808594;0.343986034;oel;3426;0.52;0.005654454
fit23;25;133.430323486;0.458790213;oel;1029;0.58;0.012208497
fit23;25;133.507742767;0.405346692;oel;503;0.53;0.010794595
fit23;25;133.753847961;0.293757081;oel;1269;0.55;0.005268546
fit23;25;133.981203918;1.418349147;oel;525;0.3;0.102036059
fit23;25;135.325297241;0.214096993;oel;1582;0.66;0.002313013
fit23;25;137.095248108;0.357809722;oel;5668;0.57;0.00835341
fit23;25;139.022127991;0.294843256;oel;2140;0.55;0.00449763
fit23;26;1.015683289000009;0.214094758;oel;2441;0.61;0.002441546
fit23;26;1.0495959470000003;0.23124966;oel;2414;0.67;0.002184574
fit23;26;1.6838656620000023;0.238025963;oel;2588;0.61;0.003084032
fit23;26;1.695828552000009;0.25809449;oel;1595;0.56;0.002698581
fit23;26;1.7250720210000026;0.374701887;oel;2188;0.53;0.005140242
fit23;26;1.9555484010000015;0.387614131;oel;7623;0.57;0.006296881
fit23;26;1.9651919559999982;0.398201883;oel;7239;0.62;0.014650282
fit23;26;2.0374118040000013;0.27273047;oel;184;0.57;0.003469511
fit23;26;2.232770080999998;0.381530672;oel;7511;0.53;0.008224171
fit23;26;2.286526794000011;0.257317901;oel;7682;0.53;0.002056201
fit23;26;2.395550842000006;0.230887204;oel;6570;0.57;0.002056003
fit23;26;2.4542056270000074;0.244368911;oel;161;0.58;0.002698497
fit23;26;2.51355468700001;0.456881255;oel;7462;0.49;0.007067845
fit23;26;2.5836001589999995;0.259658635;oel;7157;0.64;0.003598148
fit23;26;2.609746094000002;1.391162515;oel;7556;0.5;0.505810618
fit23;26;2.640912170000007;0.311606497;oel;158;0.59;0.004626437
fit23;26;2.839093323;0.494037509;oel;6739;0.49;0.013493807
fit23;26;3.1358233640000037;0.276401103;oel;6866;0.53;0.00282733
fit23;26;3.3942729190000023;0.312352002;oel;2110;0.57;0.004755004
fit23;26;3.4694796750000023;0.324447662;oel;2167;0.61;0.006297319
fit23;26;3.746113892000004;0.298656553;oel;2381;0.51;0.002698799
fit23;26;3.796239014000001;0.22180289;oel;2161;0.64;0.002184886
fit23;26;3.905037994000004;0.409970373;oel;2289;0.49;0.002569995
fit23;26;5.643288727000005;0.443634838;oel;1307;0.42;0.006682356
fit23;26;5.809388275000003;0.252320856;oel;1900;0.61;0.002698678
fit23;26;5.907471771000004;1.236454129;oel;1554;0.49;0.129279822
fit23;26;6.190858002000006;0.288629383;oel;1803;0.63;0.004497566
fit23;26;8.983113403000004;0.353246421;oel;1756;0.6;0.008224087
fit23;26;9.723740692000007;0.247507334;oel;2035;0.58;0.002698771
fit23;26;12.777371521000006;0.298086762;oel;1332;0.63;0.005269148
fit23;26;41.250334854;0.271757156;oel;1212;0.68;0.004112208
fit23;26;52.155252571000005;0.338518918;oel;111;0.56;0.005525854
fit23;26;53.760165329;0.206015274;oel;7287;0.7;0.002184599
fit23;26;53.763019676000006;0.280193567;oel;2358;0.6;0.003598331
fit23;26;55.967296715;0.409970492;oel;6781;0.61;0.01824832
fit23;26;56.663476105;0.233162984;oel;7705;0.59;0.002441712
fit23;26;61.881847019000006;0.434104621;oel;851;0.48;0.002570099
fit23;26;62.381212826;0.268005162;oel;7456;0.57;0.002570177
fit23;26;74.70460283300001;0.199057952;oel;5855;0.7;0.002184676
fit23;26;80.002686615;0.33559069;oel;3568;0.64;0.010409172
fit23;26;87.220336075;0.409968495;oel;5486;0.57;0.002441722
fit23;26;87.55933868400001;0.241018698;oel;5584;0.63;0.002698653
fit23;26;88.685162659;0.214094982;oel;3789;0.67;0.00218469
fit23;26;94.90122139;0.259826779;oel;5814;0.59;0.00205617
fit23;26;98.288109894;0.199058518;oel;1471;0.67;0.002056131
fit23;26;106.098302002;0.226652056;oel;2807;0.67;0.002184715
fit23;26;115.08009063700001;0.237030357;oel;7208;0.68;0.00334132
fit23;26;115.557614441;0.262198895;oel;6500;0.55;0.002184736
fit23;26;119.140927429;0.223310366;oel;4047;0.64;0.002570191
fit23;26;135.03020202599998;0.25056681;oel;6582;0.64;0.004240799
fit23;26;135.583760376;0.262653977;oel;5938;0.57;0.002570162
fit23;26;137.47841369600002;0.262217879;oel;4505;0.65;0.002955716
fit23;26;137.810589905;0.327139616;oel;4800;0.54;0.002827212
fit23;26;138.343518372;0.272467613;oel;960;0.57;0.003469742
fit23;27;0.4637402339999994;0.217945546;oel;1198;0.64;0.00218468
fit23;27;0.6535214230000008;0.227768794;oel;1141;0.59;0.002184675
fit23;27;1.2622860719999949;0.474408805;oel;1156;0.54;0.016706172
fit23;27;1.3207119749999947;0.311079144;oel;1061;0.54;0.002698709
fit23;27;2.1370190430000093;0.476071954;oel;5077;0.48;0.008995666
fit23;27;2.8828610229999754;0.232545748;oel;5019;0.59;0.00218459
fit23;27;2.917338256999983;0.276401639;oel;5053;0.59;0.002698676
fit23;27;3.918757324000012;0.219966158;oel;1457;0.59;0.002570202
fit23;27;4.606074218999993;0.257318825;oel;7180;0.59;0.003212756
fit23;27;12.451212768999994;0.373179704;oel;7658;0.63;0.014264415
fit23;27;13.575568084999986;0.360385418;oel;2638;0.55;0.002184656
fit23;27;17.393656615999987;0.267065585;oel;5840;0.53;0.003212735
fit23;27;31.47594726599999;0.21410194;oel;2537;0.62;0.00231324
fit23;27;37.155669098000004;0.254828036;oel;6026;0.65;0.004497778
fit23;27;37.535193328999995;0.271755397;oel;7130;0.57;0.002056145
fit23;27;38.576594238;0.323122799;oel;7598;0.57;0.003726723
fit23;27;47.00043952899999;0.262411892;oel;1934;0.65;0.003212678
fit23;27;52.644196396;0.255901575;oel;5708;0.69;0.004369235
fit23;27;54.143572692999996;0.199057281;oel;1734;0.67;0.002056148
fit23;27;54.36961639399999;0.252314746;oel;2248;0.64;0.003469727
fit23;27;77.241758232;0.236142099;oel;1571;0.61;0.00269875
fit23;27;80.71528804799999;0.241141111;oel;4781;0.61;0.002056141
fit23;27;81.839316254;0.276394337;oel;6283;0.57;0.002056205
fit23;27;83.397169952;0.262217134;oel;208;0.64;0.002441723
fit23;27;95.16613853499999;0.255407542;oel;3821;0.64;0.004240788
fit23;27;97.94278228799999;0.34604457;oel;2603;0.51;0.002441663
fit23;27;101.61385620099999;0.376093924;oel;5078;0.61;0.010666113
fit23;27;107.274989014;0.677037001;oel;5677;0.52;0.025573488
fit23;27;107.56013000499999;0.206015795;oel;61;0.67;0.002056191
fit23;27;108.060736542;0.276401997;oel;90;0.54;0.002313151
fit23;27;108.599207764;0.32663542;oel;186;0.6;0.00771047
fit23;27;112.393404846;0.209480822;oel;6620;0.67;0.002184557
fit23;27;117.070673828;0.217864037;oel;2986;0.61;0.002184738
fit23;27;123.747004395;0.327473015;oel;4739;0.6;0.007453251
fit23;27;133.383810883;0.507152438;oel;4525;0.58;0.013750204
fit23;27;133.749457245;0.246787444;oel;2914;0.64;0.003341537
fit23;27;134.60511673;0.247431055;oel;2804;0.59;0.003212774
fit23;27;134.66950119;0.289890587;oel;2309;0.59;0.004883543
fit23;27;135.439356689;0.421099395;oel;2820;0.61;0.017091718
fit23;27;135.615305786;0.21409674;oel;2699;0.67;0.002184563
fit23;27;135.83082855199999;0.240567461;oel;2708;0.61;0.00282732
fit23;27;136.23943985;0.334738165;oel;3108;0.59;0.006297129
fit23;27;136.349074249;0.327041566;oel;2710;0.57;0.006297382
fit23;27;138.034914856;0.241155565;oel;1665;0.64;0.002184556
fit23;27;138.685992126;0.323137105;oel;4589;0.53;0.002056273
fit23;28;0.1544467160000096;0.320541948;oel;4597;0.5;0.003084294
fit23;28;0.1980944820000019;0.27176106;oel;4019;0.57;0.002441554
fit23;28;0.3607150269999977;0.231247663;oel;5724;0.65;0.002827259
fit23;28;0.8563662720000025;0.27280733;oel;5943;0.59;0.00282708
fit23;28;5.0974551390000045;0.357151836;oel;3395;0.5;0.006425339
fit23;28;5.583806152000001;0.262209982;oel;3308;0.58;0.002698531
fit23;28;6.172318573000005;0.257317156;oel;3275;0.59;0.002441582
fit23;28;6.471150513000005;0.219320476;oel;3115;0.61;0.002056019
fit23;28;11.089406128000007;0.745664775;oel;5745;0.55;0.056930423
fit23;28;12.575951691000007;0.231250584;oel;2044;0.63;0.002698596
fit23;28;12.693871613000006;0.280401587;oel;2006;0.62;0.004755094
fit23;28;18.155491943;0.281666994;oel;5623;0.57;0.002184738
fit23;28;28.690022583;0.225679561;oel;3085;0.66;0.002698598
fit23;28;29.867863770000007;0.370561182;oel;149;0.6;0.010280832
fit23;28;36.687699432;0.258945912;oel;3126;0.65;0.004497757
fit23;28;40.211245651000006;0.299850076;oel;5024;0.57;0.006039841
fit23;28;43.595809097;0.256222427;oel;235;0.62;0.003598236
fit23;28;46.143368835000004;0.303738564;oel;6785;0.62;0.006039954
fit23;28;65.462658281;0.24912855;oel;4645;0.68;0.00346972
fit23;28;67.82780509700001;0.262217134;oel;1617;0.62;0.00231322
fit23;28;68.83251249300001;0.241087452;oel;3008;0.63;0.003212637
fit23;28;74.747516747;0.615980268;oel;6179;0.45;0.01182288
fit23;28;76.168962593;0.27562207;oel;4592;0.63;0.003983749
fit23;28;78.559089775;0.327148825;oel;6369;0.6;0.008224616
fit23;28;79.916074867;0.360672385;oel;4922;0.58;0.011951346
fit23;28;82.250838394;0.276402324;oel;3816;0.57;0.004112224
fit23;28;82.53763401;0.397348732;oel;3535;0.56;0.015164318
fit23;28;83.070841904;0.231255904;oel;7073;0.71;0.002570161
fit23;28;83.460047836;0.405868828;oel;6482;0.63;0.016577505
fit23;28;83.591107483;0.289891243;oel;6750;0.52;0.002441602
fit23;28;84.325686569;0.231251329;oel;6819;0.59;0.002570157
fit23;28;85.040087814;0.282952756;oel;3866;0.58;0.004240846
fit23;28;87.124898071;0.276784927;oel;6104;0.58;0.004883406
fit23;28;87.630536194;0.281127304;oel;5987;0.54;0.002698753
fit23;28;88.263695831;0.209912196;oel;5638;0.62;0.002313201
fit23;28;91.10479270900001;0.23357521;oel;4538;0.62;0.003469753
fit23;28;94.062667007;0.274387121;oel;2841;0.56;0.002827189
fit23;28;96.936249847;0.271751851;oel;2184;0.59;0.003598248
fit23;28;100.218953247;0.416132271;oel;4195;0.53;0.010923314
fit23;28;100.609742279;0.265382856;oel;4247;0.68;0.004883348
fit23;28;100.893834229;0.453953028;oel;56;0.61;0.02608739
fit23;28;101.285714264;0.220646545;oel;370;0.52;0.002313158
fit23;28;101.512547607;0.262654662;oel;7706;0.57;0.002313111
fit23;28;101.88057052600001;0.233853638;oel;341;0.55;0.002313154
fit23;28;103.33185684200001;0.289746135;oel;5657;0.6;0.003983743
fit23;28;103.755334015;0.289891928;oel;5683;0.49;0.005525858
fit23;28;109.620453949;0.276402503;oel;3689;0.62;0.003341199
fit23;28;110.54199707000001;0.568270087;oel;4255;0.54;0.014907041
fit23;28;112.52681076;0.327148676;oel;1695;0.49;0.002441628
fit23;28;124.280663605;0.213979185;oel;7219;0.62;0.002313121
fit23;28;124.477055664;0.230332837;oel;7007;0.53;0.002184691
fit23;28;126.025303955;0.240572006;oel;2940;0.61;0.002570154
fit23;28;130.11887085;0.298547626;oel;3500;0.52;0.00218464
fit23;28;138.113202209;0.276401103;oel;5455;0.53;0.00321274
fit23;28;139.986012573;0.41918242;oel;909;0.54;0.004240819
fit23;29;0.029024962999983472;0.459189653;oel;1119;0.57;0.01066624
fit23;29;2.000956421000012;0.262214005;oel;5845;0.69;0.002313145
fit23;29;9.963045958999999;0.276401103;oel;3722;0.64;0.004240796
fit23;29;14.585703734999996;0.271755397;oel;3193;0.57;0.002056136
fit23;29;22.102869873000003;0.208065212;oel;3584;0.69;0.00231314
fit23;29;23.366927031999992;0.334735274;oel;3101;0.58;0.004240752
fit23;29;23.380694274999996;0.232549891;oel;3741;0.65;0.002955659
fit23;29;23.40219009399999;0.244864181;oel;3228;0.63;0.003983735
fit23;29;30.848559265000006;0.278984934;oel;4033;0.55;0.002056231
fit23;29;34.056586151000005;0.353244245;oel;4625;0.62;0.00899574
fit23;29;34.298292999;0.289891213;oel;4708;0.64;0.007710579
fit23;29;47.03493392899999;0.319160014;oel;3161;0.61;0.007581987
fit23;29;49.06201827999999;0.231254652;oel;5410;0.67;0.00308415
fit23;29;49.435505753;0.276397794;oel;6120;0.61;0.002570147
fit23;29;50.167380218999995;0.262217313;oel;5704;0.64;0.00218471
fit23;29;53.21780288699999;0.257316381;oel;6556;0.61;0.00205609
fit23;29;76.972025757;0.280033976;oel;637;0.56;0.002698711
fit23;29;121.032606964;0.214094758;oel;6010;0.64;0.0021849
fit23;29;133.00566375699998;0.188817784;oel;5180;0.73;0.002056235
fit23;29;134.347765808;0.42080009;oel;3647;0.58;0.009124617
fit23;29;134.959158783;0.311080605;oel;3718;0.6;0.006553989
fit23;29;135.109942322;0.257315636;oel;3673;0.59;0.002056114
fit23;29;135.729777222;0.238473892;oel;3836;0.61;0.002441843
fit23;29;136.154524689;0.52114588;oel;3573;0.52;0.023003057
fit23;29;136.296305542;0.459748685;oel;3634;0.51;0.005011929
fit23;29;136.414965515;0.377805173;oel;3770;0.52;0.005268596
fit23;29;136.550101166;0.276397794;oel;4232;0.55;0.002313267
fit23;29;136.964960938;0.276388049;oel;3701;0.63;0.004369267
fit23;29;139.342165833;0.262407988;oel;6535;0.58;0.002698639
fit23;29;139.71139800999998;0.233849585;oel;6011;0.59;0.002441536
fit23;29;139.835680847;0.208071724;oel;5601;0.69;0.002441533
fit23;30;1.2309008790000036;0.272804767;oel;7355;0.66;0.003598056
fit23;30;3.2988635250000016;0.370834678;oel;4579;0.58;0.003983553
fit23;30;4.982216949000005;0.227070242;oel;3876;0.55;0.002184683
fit23;30;6.996220703000006;0.234291792;oel;5563;0.63;0.002955532
fit23;30;9.994759674000008;0.225679561;oel;3753;0.64;0.002570314
fit23;30;15.324055786000002;0.279299974;oel;5151;0.68;0.004626682
fit23;30;16.167283173;0.214098796;oel;5156;0.65;0.002827358
fit23;30;16.711667175000002;0.323136955;oel;2498;0.61;0.004626338
fit23;30;20.032307739000004;0.214088455;oel;3737;0.66;0.002313035
fit23;30;20.426308746000004;0.262909621;oel;3698;0.63;0.002955871
fit23;30;20.526387329000002;0.398701489;oel;3863;0.62;0.016577931
fit23;30;23.515275116000005;0.311076522;oel;1287;0.62;0.0064257
fit23;30;28.710801239000006;0.307571858;oel;3369;0.54;0.006039958
fit23;30;29.432034607000006;0.225676164;oel;1470;0.59;0.002056117
fit23;30;29.701130981000006;0.257314712;oel;1314;0.56;0.002698656
fit23;30;43.944478149000005;0.262962073;oel;891;0.62;0.004369355
fit23;30;53.850719566;0.278238416;oel;6968;0.55;0.004240771
fit23;30;118.556935425;0.302431524;oel;3845;0.67;0.006810944
fit23;30;119.777833099;0.262963086;oel;4711;0.65;0.003084166
fit23;30;121.986451263;0.291911572;oel;6358;0.65;0.00668242
fit23;30;123.241341705;0.258106112;oel;6331;0.68;0.004112271
fit23;30;125.988759155;0.306958556;oel;3517;0.65;0.002827245
fit23;30;133.776265259;0.247220129;oel;5723;0.64;0.002056125
fit23;30;135.35040771500002;0.289889246;oel;6279;0.62;0.004369302
fit23;30;139.503850098;0.25965485;oel;1857;0.57;0.002441658
fit23;31;2.007449035999997;0.217951;oel;6310;0.64;0.002184683
fit23;31;2.7909039310000026;0.214099467;oel;6341;0.67;0.002184653
fit23;31;12.203425292999995;0.263400525;oel;549;0.65;0.002827222
fit23;31;15.877200012000003;0.348597556;oel;3938;0.64;0.010537591
fit23;31;50.415680771;0.25965175;oel;6684;0.59;0.003598213
fit23;31;50.986296538999994;0.241940364;oel;6859;0.57;0.002056116
fit23;31;56.83035171499999;0.237135395;oel;2486;0.59;0.002827153
fit23;31;67.715532188;0.344147593;oel;3219;0.59;0.007324886
fit23;31;68.19734657299999;0.32459262;oel;3249;0.61;0.006297116
fit23;31;73.667065864;0.229705647;oel;5540;0.61;0.002698697
fit23;31;73.933615928;0.245026991;oel;5526;0.63;0.003855255
fit23;31;81.602383499;0.328597933;oel;1178;0.61;0.008867079
fit23;31;82.60531986199999;0.364671141;oel;937;0.5;0.008995568
fit23;31;83.60754287699999;0.389517099;oel;2386;0.6;0.016962981
fit23;31;83.817251091;0.284328103;oel;2828;0.61;0.003855306
fit23;31;86.39195907599999;0.26985687;oel;2149;0.62;0.003341153
fit23;31;86.940601234;0.469414383;oel;2239;0.52;0.009509584
fit23;31;90.187132721;0.36313346;oel;76;0.6;0.010923273
fit23;31;93.31370819099999;0.23124966;oel;7295;0.59;0.002056046
fit23;31;94.39968383799999;0.232546613;oel;1210;0.56;0.002441686
fit23;31;95.08877075199999;0.329234123;oel;875;0.61;0.008096059
fit23;31;96.98644531299999;0.333926946;oel;905;0.63;0.010023599
fit23;31;97.838848953;0.354076773;oel;3813;0.64;0.013236398
fit23;31;97.90090454099999;0.330531061;oel;4064;0.63;0.010152086
fit23;31;110.06926620499999;0.402135551;oel;1755;0.59;0.01439317
fit23;31;122.350973969;0.231247798;oel;4870;0.61;0.002056173
fit23;31;122.90984237699999;0.241016313;oel;4029;0.54;0.002570095
fit23;31;125.231280212;0.273368686;oel;5225;0.64;0.004112625
fit23;31;125.868700867;0.220301226;oel;2968;0.67;0.002184839
fit23;31;127.00688064599998;0.434111714;oel;2402;0.51;0.006682286
fit23;31;127.196204071;0.364035308;oel;2622;0.51;0.004240728
fit23;31;129.77440155;0.356842607;oel;6853;0.58;0.005525998
fit23;31;136.612822418;0.298551172;oel;5418;0.63;0.00282708
fit23;31;136.6793927;0.199066907;oel;5983;0.64;0.002056004
fit23;31;136.971835022;0.332263738;oel;5438;0.55;0.007068411
fit23;31;137.890398865;0.262217313;oel;5252;0.61;0.002056318
fit23;31;138.26470459;0.317194581;oel;5260;0.61;0.008610372
fit23;31;138.292483215;0.454179883;oel;1849;0.57;0.007324898
fit23;31;138.294634705;0.795853019;oel;5341;0.47;0.047162812
fit23;31;138.39385498000001;0.291508317;oel;374;0.63;0.005140078
fit23;31;138.726794128;0.312504292;oel;749;0.57;0.004497993
fit23;31;138.749171143;0.399340242;oel;845;0.58;0.008995603
fit23;31;138.840884094;0.347366035;oel;286;0.61;0.00796784
fit23;31;138.89555633499998;0.294252098;oel;295;0.63;0.006425532
fit23;31;139.08758056599999;0.331958741;oel;132;0.59;0.008224731
fit23;31;139.29986084;0.364644289;oel;418;0.46;0.003855245
fit23;31;139.39016235399998;0.706487775;oel;272;0.48;0.013621989
fit23;31;139.441126709;0.44715175;oel;886;0.48;0.006553881
fit23;31;139.537356262;0.255089521;oel;608;0.59;0.002570003
