Repository: iamgsshetty/AKOS

# AKOS - Acoustic Inspection of Weld Seams

## Dataset
- Dataset created under AKoS project
- Reference: [AKoS-project.de](https://www.akos-projekt.de/index.php/beitraege)
- Dataset used: [Download Link](https://nx21454.your-storageshare.de/s/C5SF9GKQpzHRXfT/authenticate/showShare)

### Dataset Structure
- Organized with folders representing each wall (12 to 23).
- Inside each wall folder, sub-folders for each layer of welding, considering only folders with "pass" written at the end.

## Signal Data Collection
- Collected using Microtech Gefell and SE81 microphones.
- Data is in I32 format.

File: pore_data_fit_eng.csv (part 16 of 17)
wand_ids;layer;postion[mm];diameters[mm];class;pore_ids_ct;sphericity;volume [mm3]
fit23;31;139.62619293199998;0.227020338;oel;1813;0.66;0.002698784
fit23;31;139.649226074;0.228079647;oel;600;0.57;0.002570375
fit23;31;139.7785672;0.311076671;oel;404;0.59;0.005140257
fit23;31;139.782870178;0.28989324;oel;93;0.63;0.005654067
fit23;32;1.1234255980000114;0.422204971;oel;1060;0.44;0.003469772
fit23;32;1.4112521360000017;0.442865878;oel;1234;0.56;0.01400759
fit23;32;1.8496752930000042;1.229902148;oel;5610;0.49;0.125938207
fit23;32;2.0134783940000034;0.388163716;oel;1259;0.53;0.007711045
fit23;32;2.033070679000005;0.637751698;oel;5674;0.47;0.020432355
fit23;32;2.044171448;0.272806078;oel;1607;0.53;0.004241112
fit23;32;2.3775759890000074;0.358399034;oel;5412;0.57;0.006168444
fit23;32;2.498799438000006;0.336935401;oel;5795;0.62;0.008995696
fit23;32;2.5967303470000047;0.555099666;oel;5218;0.48;0.008867381
fit23;32;2.6820727540000036;0.455048651;oel;5212;0.54;0.012594106
fit23;32;2.6845980830000116;0.425180763;oel;6614;0.61;0.01863385
fit23;32;2.84138977100001;0.267219692;oel;7273;0.7;0.003984074
fit23;32;2.859814757999999;0.454295367;oel;5525;0.59;0.022360429
fit23;32;2.868657227;0.459744811;oel;5951;0.49;0.009766836
fit23;32;2.9082080080000026;0.289895564;oel;6281;0.56;0.002827069
fit23;32;2.985745544000011;0.397349685;oel;6576;0.54;0.004626104
fit23;32;3.058026428000005;0.743370473;oel;6249;0.55;0.049861826
fit23;32;3.198254700000007;0.401122063;oel;7299;0.63;0.014007768
fit23;32;3.225560303000009;0.238031179;oel;6708;0.66;0.003341038
fit23;32;3.2630282590000093;0.728703558;oel;5752;0.45;0.021588996
fit23;32;3.345837708000005;0.250747293;oel;5718;0.56;0.003212546
fit23;32;3.4545031740000027;0.31107682;oel;4416;0.64;0.005269106
fit23;32;3.4665766910000073;1.423573256;oel;4198;0.4;0.165262118
fit23;32;3.474496002000002;0.249008447;oel;6608;0.57;0.002570236
fit23;32;3.4852610780000077;0.46811235;oel;4223;0.52;0.010538184
fit23;32;3.5797816470000043;0.311062425;oel;6689;0.62;0.005268655
fit23;32;3.686429138000001;0.369176984;oel;4415;0.54;0.006425671
fit23;32;3.7275363160000055;0.318954736;oel;4353;0.62;0.007324588
fit23;32;3.7408343510000037;0.236962348;oel;4495;0.64;0.00218482
fit23;32;3.746190186000007;0.233307183;oel;4566;0.59;0.003084448
fit23;32;3.7885943600000047;0.274557084;oel;4458;0.6;0.003983647
fit23;32;3.790185089000005;0.43133387;oel;4257;0.6;0.011694349
fit23;32;3.8718196110000065;0.255396456;oel;4428;0.63;0.002955771
fit23;32;3.896882172000005;0.244369745;oel;4397;0.52;0.002570022
fit23;32;4.0533839420000035;0.313297868;oel;4556;0.64;0.00681122
fit23;32;4.130200500000008;0.22700882;oel;4393;0.59;0.002698881
fit23;32;4.227482910000006;0.389744729;oel;4253;0.63;0.017477605
fit23;32;4.476224060000007;0.306958705;oel;4552;0.57;0.005654095
fit23;32;4.645081635000004;0.231270894;oel;4462;0.5;0.002184647
fit23;32;4.952935333000006;0.244861066;oel;4604;0.62;0.003469766
fit23;32;4.996735687000005;0.775237978;oel;4310;0.47;0.030328222
fit23;32;5.010048981000004;0.25732094;oel;4531;0.59;0.003341045
fit23;32;5.243680115000004;0.279999793;oel;4206;0.6;0.004497577
fit23;32;5.381642456000002;0.265559494;oel;4307;0.6;0.003855343
fit23;32;6.264149780000004;0.765464306;oel;4288;0.63;0.140074223
fit23;32;9.355118866000005;0.219955206;oel;4237;0.61;0.002184543
fit23;32;15.598351593000004;0.234294266;oel;5419;0.61;0.002570374
fit23;32;24.662381287000002;0.250737071;oel;2077;0.53;0.003341073
fit23;32;37.46396553;0.30695653;oel;3683;0.57;0.002056127
fit23;32;37.695876236000004;0.223469064;oel;6495;0.59;0.002441595
fit23;32;67.568101267;0.276402682;oel;3748;0.63;0.002827226
fit23;32;67.64458381700001;0.240572855;oel;3606;0.63;0.002827168
fit23;32;79.44477283500001;0.208070993;oel;355;0.61;0.002056116
fit23;32;82.96039306600001;0.257316202;oel;5568;0.67;0.002056031
fit23;32;87.27076446500001;0.250015676;oel;7123;0.64;0.002570112
fit23;32;115.553132172;0.199060589;oel;6941;0.57;0.00205611
fit23;32;116.08043777500001;0.281156182;oel;6977;0.61;0.003983805
fit23;32;132.05875122100002;0.231252789;oel;6314;0.64;0.002441649
fit23;33;1.419123534999983;0.278417766;oel;2175;0.63;0.003855276
fit23;33;5.360773925999979;0.387675524;oel;5928;0.48;0.005268907
fit23;33;6.2089413449999995;0.289891928;oel;5942;0.62;0.004240754
fit23;33;8.17091644300001;0.334296137;oel;4779;0.57;0.00925265
fit23;33;8.222819213999998;0.398947507;oel;4788;0.52;0.005654406
fit23;33;8.399042968999993;0.342262864;oel;4841;0.63;0.007967529
fit23;33;8.69304550199999;0.342261583;oel;4780;0.64;0.00835303
fit23;33;8.994154815999991;0.231170163;oel;4852;0.65;0.002827276
fit23;33;9.185500031000004;0.289892584;oel;4826;0.59;0.00526879
fit23;33;10.303484801999986;0.282100588;oel;1062;0.57;0.00501183
fit23;33;13.717409973000002;0.231257156;oel;4208;0.61;0.002184656
fit23;33;13.88153350799999;0.306401074;oel;4162;0.63;0.007324976
fit23;33;17.884966735999996;0.214103073;oel;3401;0.67;0.002184636
fit23;33;18.889723662999998;0.276401103;oel;3453;0.59;0.00257017
fit23;33;20.392825012000003;0.271756798;oel;165;0.57;0.003212702
fit23;33;22.088766937000003;0.281198919;oel;4395;0.46;0.003341199
fit23;33;22.394747620000004;0.334726661;oel;4344;0.63;0.009766739
fit23;33;23.63993728599999;0.214099467;oel;113;0.64;0.002570157
fit23;33;27.05536163299999;0.242041498;oel;4073;0.65;0.003084161
fit23;33;43.40349472;0.263113141;oel;4595;0.65;0.005011898
fit23;33;47.318877106;0.24147886;oel;5719;0.65;0.002955682
fit23;33;62.858509903;0.342258781;oel;1468;0.53;0.003212825
fit23;33;65.889021759;0.322948456;oel;209;0.6;0.007710526
fit23;33;111.91629302999999;0.296728283;oel;3674;0.68;0.006810755
fit23;33;139.559191589;0.240551189;oel;4349;0.67;0.003855383
fit23;33;139.676699524;0.326716036;oel;6297;0.58;0.006939775
fit23;34;0.17021667500000603;0.311082721;oel;1821;0.6;0.005011576
fit23;34;2.1716433720000055;0.481382698;oel;77;0.48;0.011823013
fit23;34;2.8831912230000114;0.188824415;oel;118;0.77;0.002056217
fit23;34;3.1406680300000005;0.453277171;oel;247;0.61;0.021460246
fit23;34;3.2511187740000054;0.272801816;oel;66;0.65;0.003212986
fit23;34;3.6030017090000044;0.696777701;oel;5079;0.48;0.027500901
fit23;34;3.610627289000007;0.23124966;oel;5059;0.57;0.002313411
fit23;34;33.426510925;0.21409677;oel;6735;0.64;0.002184653
fit23;34;44.375313873;0.250154346;oel;189;0.61;0.003212686
fit23;34;66.24247085600001;0.199057579;oel;6374;0.72;0.002441552
fit23;34;67.87461792900001;0.304876566;oel;4312;0.6;0.006297052
fit23;34;74.084588165;0.241956398;oel;281;0.56;0.003084279
fit23;34;74.12375890700001;0.208071932;oel;253;0.64;0.002056121
fit23;34;79.61389076200001;0.214094877;oel;4;0.55;0.002056155
fit23;34;81.505639191;0.276399732;oel;6184;0.62;0.005011945
fit23;34;89.442019577;0.262789458;oel;2517;0.54;0.002698733
fit23;34;93.606902237;0.307824045;oel;5076;0.61;0.006168373
fit23;34;97.21059333800001;0.262935132;oel;4519;0.58;0.003983757
fit23;34;97.65941726700001;0.23405689;oel;6746;0.68;0.002827151
fit23;34;102.329655762;0.323615819;oel;3148;0.63;0.008481561
fit23;34;110.962502594;0.398958951;oel;5100;0.53;0.007967535
fit23;34;113.44361984300001;0.310621172;oel;4030;0.62;0.007324919
fit23;34;114.28490554800001;0.229709744;oel;718;0.68;0.002698665
fit23;34;121.84472000100001;0.233289152;oel;3513;0.57;0.002184665
fit23;34;125.47764312700001;0.305398554;oel;4197;0.61;0.006039897
fit23;34;130.241116638;0.322315782;oel;4928;0.63;0.007967599
fit23;34;130.63720809900002;0.294848323;oel;4935;0.55;0.004626319
fit23;34;131.396695251;0.283957571;oel;4989;0.57;0.006039898
fit23;34;138.566807861;0.231172249;oel;2220;0.61;0.002441657
fit23;35;1.0766018680000116;0.231251329;oel;2269;0.61;0.002698671
fit23;35;10.070765381000001;0.214097679;oel;1107;0.61;0.002056186
fit23;35;31.573984984999996;0.327041715;oel;4291;0.61;0.006296956
fit23;35;32.39652908299999;0.276487619;oel;4265;0.66;0.005654327
fit23;35;40.764979248;0.231249243;oel;7018;0.67;0.00205613
fit23;35;51.269141082999994;0.219322562;oel;32;0.66;0.002441697
fit23;35;52.720072632;0.241023362;oel;15;0.66;0.002570265
fit23;35;56.55585754399999;0.232545599;oel;4078;0.63;0.002955788
fit23;35;57.320630913;0.231254578;oel;6221;0.57;0.002184702
fit23;35;68.411183243;0.268190473;oel;6592;0.6;0.003469603
fit23;35;74.406167154;0.221890643;oel;6538;0.62;0.002313075
fit23;35;77.21703661;0.225581408;oel;4622;0.59;0.002441643
fit23;35;106.650553589;0.231256604;oel;6963;0.66;0.00269865
fit23;35;117.619379883;0.329331428;oel;6004;0.6;0.0082244
fit23;35;118.038164978;0.357822448;oel;6009;0.62;0.012465843
fit23;35;132.134089355;0.231255487;oel;6344;0.66;0.00244158
fit23;35;132.169325714;0.233854771;oel;6393;0.63;0.002698983
fit23;35;133.422762756;0.289891243;oel;4884;0.53;0.002698594
fit23;35;133.780043488;0.776878715;oel;5036;0.43;0.015678581
fit23;35;133.852064972;0.320091367;oel;5040;0.6;0.005269222
fit23;35;135.253832703;0.252319336;oel;5131;0.59;0.002570043
fit23;35;136.089827423;0.311080843;oel;5073;0.59;0.004497549
fit23;36;0.23869049099999984;0.353231162;oel;5675;0.5;0.004754805
fit23;36;7.725319977000005;0.323225141;oel;6522;0.6;0.00539713
fit23;36;7.800522919000002;0.677041709;oel;6480;0.44;0.014392449
fit23;36;10.330388184000007;0.264482051;oel;49;0.61;0.003341423
fit23;36;11.008710022000002;0.31107682;oel;7660;0.55;0.004497778
fit23;36;11.885022278000001;0.234738454;oel;7685;0.69;0.002570018
fit23;36;12.649285431000003;0.227013856;oel;2980;0.66;0.002441846
fit23;36;13.052819366000001;0.262855768;oel;2987;0.66;0.005011593
fit23;36;17.039864655000002;0.434871942;oel;1508;0.54;0.006296632
fit23;36;21.041501160000003;0.227017418;oel;4492;0.66;0.002441616
fit23;36;21.509316559000005;0.383659452;oel;4496;0.6;0.012979225
fit23;36;26.597958679;0.304091066;oel;7694;0.62;0.007967416
fit23;36;27.192425842000006;0.231242582;oel;7697;0.65;0.002955546
fit23;36;38.581652756000004;0.323123544;oel;6919;0.56;0.004497814
fit23;36;40.785987015;0.206019953;oel;6033;0.61;0.002184678
fit23;36;70.675082083;0.247535855;oel;2506;0.62;0.003341153
fit23;36;71.98939477900001;0.299767315;oel;3974;0.55;0.004754802
fit23;36;75.411315079;0.279992551;oel;7097;0.57;0.003212752
fit23;36;76.459343071;0.289890498;oel;7087;0.56;0.00475481
fit23;36;96.987292404;0.194643587;oel;5125;0.64;0.002056145
fit23;36;102.73491394000001;0.236651108;oel;3391;0.59;0.00257013
fit23;36;111.70724212600001;0.379875749;oel;5255;0.6;0.013364981
fit23;36;116.31639968900001;0.262216389;oel;1910;0.62;0.00411228
fit23;36;118.060685272;0.237603188;oel;4684;0.65;0.002955655
fit23;36;119.16150009200001;0.294252098;oel;322;0.54;0.003983764
fit23;36;131.293892975;0.214103073;oel;5209;0.67;0.002184653
fit23;36;133.13389312700002;0.231250077;oel;6565;0.67;0.002056121
fit23;36;135.099377747;0.233854562;oel;6002;0.59;0.002441648
fit23;37;0.898112182999995;0.448914349;oel;2356;0.58;0.017220225
fit23;37;33.231417542;0.258983642;oel;7075;0.62;0.004369216
fit23;37;36.861216431;0.360377669;oel;376;0.52;0.00385534
fit23;37;47.16357505799999;0.231250495;oel;5545;0.68;0.002698684
fit23;37;47.86359489399999;0.257317692;oel;6040;0.63;0.003855283
fit23;37;53.79615486099999;0.276401997;oel;2157;0.61;0.004626323
fit23;37;55.886412506;0.276401103;oel;4488;0.62;0.005525799
fit23;37;55.939944153;0.247428492;oel;4676;0.63;0.002698664
fit23;37;58.011673813;0.257313162;oel;6401;0.67;0.004369331
fit23;37;58.773264771;0.23125799;oel;6514;0.59;0.00205624
fit23;37;59.562419777;0.291741759;oel;6489;0.59;0.006039883
fit23;37;60.26219833399999;0.338005275;oel;242;0.54;0.004754851
fit23;37;61.74336231199999;0.257316023;oel;2896;0.67;0.004369291
fit23;37;63.019751434;0.302950561;oel;2802;0.59;0.005011863
fit23;37;63.32294738799999;0.241474718;oel;2946;0.63;0.003212677
fit23;37;63.99912631999999;0.518118382;oel;7112;0.58;0.021975014
fit23;37;68.476128941;0.262389511;oel;3230;0.6;0.003726638
fit23;37;69.36243141199999;0.319600523;oel;3240;0.63;0.006939312
fit23;37;73.229841177;0.271749735;oel;6764;0.61;0.002827177
fit23;37;74.20787156099999;0.401314348;oel;6736;0.58;0.010923166
fit23;37;74.52041936399999;0.26985538;oel;6820;0.52;0.003855306
fit23;37;75.07346427899999;0.527356148;oel;3251;0.47;0.008481655
fit23;37;75.60358799;0.301297814;oel;3339;0.5;0.002698778
fit23;37;76.58969581599999;0.319853723;oel;7465;0.61;0.006425585
fit23;37;77.093013172;0.313724726;oel;738;0.6;0.007068017
fit23;37;78.022947197;0.2898871;oel;6131;0.54;0.002955756
fit23;37;78.249596958;0.342262566;oel;6379;0.62;0.009766592
fit23;37;78.721986179;0.244864598;oel;6095;0.53;0.002056118
fit23;37;81.737625008;0.271757334;oel;2990;0.57;0.002441624
fit23;37;82.13885105099999;0.355408669;oel;3015;0.59;0.012208356
fit23;37;86.59800518;0.298547626;oel;3376;0.58;0.002698695
fit23;37;92.46975029;0.370831877;oel;131;0.58;0.006296963
fit23;37;110.42810714699999;0.343580037;oel;3819;0.61;0.009252617
fit23;37;122.38885772699999;0.234730095;oel;1698;0.52;0.00231305
fit23;37;122.66007888799999;0.231249243;oel;1712;0.59;0.00205604
fit23;37;126.97436035199999;0.530568957;oel;3060;0.56;0.015805736
fit23;37;127.347197418;0.339259773;oel;3042;0.58;0.006040058
fit23;37;133.33925140399998;0.234457269;oel;5081;0.56;0.002698671
fit23;37;136.257429962;0.363900334;oel;5320;0.51;0.002955526
fit23;37;137.437495117;0.33473441;oel;429;0.65;0.007068244
fit23;37;138.03248107899998;0.881291687;oel;428;0.53;0.10049352
fit23;37;138.251147156;0.294254214;oel;6441;0.55;0.002056039
fit23;37;138.70326507599998;0.481392205;oel;5884;0.6;0.025958464
fit23;37;138.834292297;0.360381395;oel;5931;0.57;0.008096343
fit23;37;139.617846375;0.293415636;oel;3731;0.58;0.004112392
fit23;38;0.3162127690000034;0.409970373;oel;3622;0.51;0.002056049
fit23;38;0.6673556519999977;0.319659472;oel;6562;0.6;0.006554097
fit23;38;3.6176844790000047;0.354856759;oel;5367;0.51;0.004754778
fit23;38;4.104859467000004;0.250154495;oel;5405;0.67;0.004240913
fit23;38;4.325440521000004;0.214096099;oel;5386;0.64;0.002570185
fit23;38;7.267918701000006;0.327770889;oel;6767;0.61;0.007325136
fit23;38;18.631119843000008;0.32690233;oel;7179;0.52;0.005783249
fit23;38;19.404984589;0.278229743;oel;7248;0.58;0.005140453
fit23;38;20.462945099000002;0.31109488;oel;4685;0.69;0.007067607
fit23;38;34.26851760900001;0.406853646;oel;3;0.62;0.013493369
fit23;38;41.554225082;0.241023362;oel;5382;0.62;0.003469704
fit23;38;46.37416755700001;0.257312655;oel;312;0.61;0.003341191
fit23;38;63.900991554;0.354618877;oel;3410;0.63;0.009123991
fit23;38;70.979937429;0.227875024;oel;5582;0.63;0.002698601
fit23;38;92.54321205100001;0.298292369;oel;6083;0.63;0.006296926
fit23;38;93.100407715;0.209904879;oel;5660;0.64;0.002184729
fit23;38;137.27883636500002;0.370829463;oel;7265;0.56;0.006040017
fit23;39;1.860125427000014;0.46572876;oel;2538;0.5;0.007453541
fit23;39;8.494990234;0.231250077;oel;5353;0.65;0.003212702
fit23;39;12.251196746999995;0.231256947;oel;1039;0.66;0.002698704
fit23;39;12.818251494999998;0.231256947;oel;1014;0.67;0.002056172
fit23;39;13.644045715000004;0.342262417;oel;4503;0.57;0.005397335
fit23;39;13.653502349999997;0.311290652;oel;4494;0.59;0.006296937
fit23;39;14.226965789999994;0.327147692;oel;4483;0.59;0.007839212
fit23;39;19.24957549999999;0.234444037;oel;3917;0.59;0.002313159
fit23;39;20.354201202;0.229242116;oel;423;0.63;0.002698684
fit23;39;24.683367614999995;0.54584986;oel;1139;0.55;0.026730031
fit23;39;25.875311737000004;0.480718225;oel;1173;0.57;0.010794805
fit23;39;26.80212677;0.255403072;oel;5248;0.64;0.004754827
fit23;39;28.30235565199999;0.275627881;oel;5435;0.59;0.004497795
fit23;39;32.529780273;0.363968402;oel;7439;0.6;0.007453383
fit23;39;32.756041412;0.262218058;oel;7468;0.59;0.004112274
fit23;39;54.26438606299999;0.32312423;oel;2411;0.49;0.005911455
fit23;39;54.581929091999996;0.369294405;oel;2413;0.6;0.012079903
fit23;39;55.03784454299999;0.234971032;oel;2418;0.68;0.003598254
fit23;39;55.057738189999995;0.323675632;oel;2395;0.59;0.00552579
fit23;39;55.341637496999994;0.511682749;oel;2438;0.57;0.023774097
fit23;39;55.732985381999995;0.387589246;oel;5250;0.62;0.014393107
fit23;39;55.850787048;0.409964383;oel;5364;0.57;0.010023735
fit23;39;56.227257613999996;0.298547953;oel;5377;0.52;0.0024416
fit23;39;56.34668052699999;0.21224834;oel;5246;0.64;0.00205613
fit23;39;56.64481342299999;0.459742785;oel;5287;0.52;0.006810994
fit23;39;58.600698357;0.277591169;oel;6642;0.59;0.004883359
fit23;39;59.05178821599999;0.262217492;oel;6652;0.64;0.002441577
fit23;39;60.615024452;0.319834769;oel;425;0.62;0.006425484
fit23;39;61.901173477;0.408173025;oel;439;0.66;0.019918928
fit23;39;70.547771578;0.232553273;oel;50;0.64;0.002313224
fit23;39;71.23720348399999;0.399348855;oel;7699;0.53;0.010023918
fit23;39;72.116601174;0.353243679;oel;5358;0.6;0.004626292
fit23;39;73.54585272599999;0.276399881;oel;7084;0.54;0.002570282
fit23;39;86.989604836;0.367384374;oel;3529;0.59;0.005525782
fit23;39;88.301011925;0.428204328;oel;1437;0.59;0.012336702
fit23;39;106.58427322399999;0.50210464;oel;14;0.64;0.030199286
fit23;39;111.176207428;0.413110763;oel;3947;0.58;0.007324917
fit23;39;125.18284881599999;0.231259659;oel;4181;0.61;0.00205598
fit23;39;129.007403259;0.262217313;oel;1722;0.66;0.002441552
fit23;39;134.947337036;0.269408882;oel;5565;0.63;0.002827348
fit23;39;136.298434143;0.323982626;oel;1036;0.63;0.004497489
fit23;40;6.410416718000008;0.311076671;oel;5144;0.58;0.003855607
fit23;40;7.347466583000006;0.249695048;oel;7011;0.66;0.00257003
fit23;40;7.469658966000004;0.414054662;oel;6974;0.43;0.009124186
fit23;40;67.266354452;0.388077825;oel;5415;0.57;0.010666255
fit23;40;71.905791397;0.352168262;oel;4152;0.6;0.009766693
fit23;40;87.963393326;0.301640868;oel;436;0.58;0.005525854
fit23;40;90.45886909500001;0.289890587;oel;7709;0.59;0.006296843
fit23;40;90.572281952;0.394641221;oel;140;0.62;0.014649848
fit23;40;91.44727813700001;0.39852643;oel;6210;0.59;0.015806433
fit23;40;91.697440262;0.298547447;oel;6207;0.65;0.005782899
fit23;40;106.859524841;0.206017882;oel;7635;0.72;0.002313202
fit23;40;124.506188507;0.277687997;oel;2928;0.62;0.004240748
fit23;40;128.982838745;0.365741044;oel;1206;0.51;0.006682475
fit23;40;137.974270935;0.433640033;oel;7500;0.6;0.021461021
fit23;40;139.98875915500003;0.23752135;oel;1958;0.65;0.002955655
fit23;41;0.03782165500001611;0.467528164;oel;2016;0.51;0.011308789
fit23;41;0.17811859099998628;0.231250495;oel;2658;0.61;0.002184627
fit23;41;0.32147491500001024;0.623015523;oel;2653;0.51;0.016192064
fit23;41;0.5064114379999864;0.37156269;oel;2643;0.51;0.004369348
fit23;41;4.74375427199999;0.276394665;oel;6770;0.65;0.003212744
fit23;41;5.3216122439999936;0.231169254;oel;6198;0.59;0.002441658
fit23;41;5.906008606;0.241478026;oel;6200;0.63;0.002955815
fit23;41;6.088740233999999;0.225683838;oel;6222;0.65;0.002955711
fit23;41;12.350218657999989;0.451768905;oel;1187;0.63;0.024802068
fit23;41;14.662642364999996;0.313284904;oel;3719;0.6;0.003983735
fit23;41;30.24872863799999;0.352696329;oel;6815;0.58;0.006168373
fit23;41;34.148169403;0.199061647;oel;6144;0.67;0.002056144
fit23;41;38.22283065799999;0.228082448;oel;3736;0.61;0.002441581
fit23;41;119.415415649;0.338933825;oel;4790;0.61;0.00578265
fit23;41;129.449210052;0.271769553;oel;2126;0.61;0.003084359
fit23;41;134.499987488;0.305253029;oel;5448;0.58;0.004754574
fit23;41;134.594889526;0.231172174;oel;5627;0.57;0.002313164
fit23;41;136.210722809;0.548166096;oel;5768;0.49;0.011180608
fit23;41;138.257983093;0.507150352;oel;792;0.51;0.010023904
fit23;41;138.690050964;0.30525279;oel;903;0.66;0.006682356
fit23;41;139.18305481;0.281661391;oel;494;0.58;0.004240925
fit23;41;139.31780517599998;0.291208595;oel;713;0.61;0.003855024
fit23;41;139.691729431;0.231253833;oel;564;0.53;0.002184536
fit23;42;0.17938720700000488;0.266402125;oel;636;0.56;0.003469677
fit23;42;0.8519946290000036;0.257308543;oel;1932;0.57;0.003469843
fit23;42;1.1607714840000085;0.327471823;oel;1232;0.63;0.007582245
fit23;42;1.3908358760000112;0.374516904;oel;1479;0.5;0.004754867
fit23;42;1.558919067000005;0.239527836;oel;1001;0.57;0.002570023
fit23;42;1.570996399000009;0.344273806;oel;1016;0.52;0.00693965
fit23;42;1.6407519530000059;0.479710877;oel;1592;0.48;0.011822917
fit23;42;1.641308899000009;0.52970928;oel;869;0.54;0.024288431
fit23;42;1.6929751589999995;0.294252574;oel;1367;0.59;0.002441727
fit23;42;1.693295593000002;0.312346846;oel;1664;0.5;0.002184561
fit23;42;1.703030701000003;0.35691148;oel;955;0.57;0.00321277
fit23;42;1.7617846680000042;0.397346795;oel;1667;0.48;0.003598304
fit23;42;1.9732791140000074;0.640309632;oel;3641;0.48;0.02081896
fit23;42;2.178059692000005;0.74583596;oel;3344;0.39;0.028400404
fit23;42;2.2379733280000096;0.398963064;oel;2885;0.6;0.012594128
fit23;42;2.3538562009999993;0.234928221;oel;3531;0.59;0.002698506
fit23;42;2.360600586000004;0.214096338;oel;2522;0.64;0.002056275
fit23;42;2.4111605830000116;0.406184524;oel;3787;0.56;0.014006718
fit23;42;2.5485507200000086;0.281690359;oel;2816;0.62;0.004754613
fit23;42;2.6041308590000085;0.594746232;oel;3620;0.38;0.014264128
fit23;42;2.6549121090000085;0.409571141;oel;2697;0.45;0.007454146
fit23;42;2.6609774780000066;0.262935579;oel;2675;0.57;0.003855467
fit23;42;2.776387329000002;0.480904907;oel;3848;0.51;0.005782994
fit23;42;2.7940341190000026;0.339268476;oel;2880;0.57;0.004497533
fit23;42;2.815213318000005;0.541159868;oel;3823;0.52;0.007453927
fit23;42;2.827603455000002;0.36534819;oel;3597;0.6;0.008995929
fit23;42;2.966817017000011;0.244865179;oel;3779;0.59;0.003084051
fit23;42;3.0014544680000057;0.276401281;oel;3725;0.52;0.00218454
fit23;42;3.0134783940000034;0.242049798;oel;2428;0.61;0.003084231
fit23;42;3.0142718510000037;0.318877816;oel;3814;0.59;0.006682194
fit23;42;3.0194522090000078;0.422350436;oel;3349;0.5;0.008867585
fit23;42;3.1044894409999984;0.266349107;oel;2652;0.59;0.003084107
fit23;42;3.1632128910000006;0.584151685;oel;2527;0.56;0.025188014
fit23;42;3.1671572879999985;0.353760034;oel;3687;0.56;0.008481154
fit23;42;3.2218676760000022;0.465922892;oel;3179;0.57;0.022875007
fit23;42;3.2316104129999985;0.360377789;oel;3984;0.54;0.003212736
fit23;42;3.336529846000005;1.315746188;oel;5964;0.55;0.478055209
fit23;42;3.352551575000007;0.353241771;oel;2609;0.56;0.005526057
fit23;42;3.778645630000007;0.238186181;oel;5978;0.59;0.002056317
fit23;42;3.895074005000005;0.403147131;oel;6166;0.65;0.018761447
fit23;42;3.9025279240000046;0.383802086;oel;6055;0.63;0.015549496
fit23;42;4.0077143860000035;0.559787631;oel;6101;0.6;0.047547907
fit23;42;4.112347717000006;0.656592488;oel;6028;0.63;0.095352702
fit23;42;4.213883514000003;0.214098573;oel;6014;0.61;0.002056026
fit23;42;4.7658473210000025;0.486339509;oel;6078;0.59;0.031869724
fit23;42;8.053986664000007;0.311082393;oel;7423;0.55;0.004112032
fit23;42;9.795117493000006;0.244879425;oel;6153;0.65;0.003212735
fit23;42;10.891671295000002;0.234056741;oel;2153;0.53;0.002184547
fit23;42;19.572625275000007;0.276400238;oel;7480;0.54;0.002827414
fit23;42;19.860806580000002;0.519574046;oel;4934;0.53;0.012722333
fit23;42;28.289891357000002;0.267126024;oel;3976;0.61;0.004883257
fit23;42;29.529713745000002;0.499555647;oel;3973;0.6;0.032127485
fit23;42;31.799836273000004;0.342260122;oel;1741;0.47;0.005268909
fit23;42;34.093484039;0.396003425;oel;73;0.64;0.01683444
fit23;42;34.556359406000006;0.2270239;oel;1897;0.7;0.002056106
fit23;42;34.868252869;0.321942925;oel;1969;0.59;0.006553877
fit23;42;49.637013550000006;0.276401281;oel;2186;0.64;0.003469739
fit23;42;50.585309143;0.303204983;oel;2138;0.57;0.00552578
fit23;42;51.55802452100001;0.231254339;oel;1541;0.59;0.002441634
fit23;42;54.547911758000005;0.257317424;oel;791;0.63;0.003855377
fit23;42;55.693051453;0.342303872;oel;4638;0.62;0.008096009
fit23;42;67.207436184;0.234294266;oel;5583;0.61;0.002827074
fit23;42;68.727052326;0.262217313;oel;5611;0.55;0.002313186
fit23;42;92.46475898700001;0.217787504;oel;6258;0.59;0.002184633
fit23;42;101.210053558;0.461271971;oel;3830;0.54;0.010923065
fit23;42;111.624333496;0.229705796;oel;5503;0.68;0.002698672
fit23;42;114.581559296;0.367376;oel;1228;0.55;0.004626346
fit23;42;133.116330261;0.325513661;oel;6709;0.63;0.005654311
fit23;43;0.4948681639999961;0.279549688;oel;2823;0.61;0.004883309
fit23;43;54.41853035;0.37082845;oel;2565;0.51;0.005140407
fit23;43;55.72216499299999;0.60784936;oel;5633;0.47;0.018248316
fit23;43;71.07559097299999;0.247221291;oel;457;0.64;0.002570165
fit23;43;72.058955853;0.236962348;oel;5786;0.66;0.002570185
fit23;43;74.570962791;0.325532317;oel;3592;0.61;0.007839176
fit23;43;77.25954139699999;0.310357839;oel;180;0.61;0.006039779
fit23;43;118.86969268799999;0.489253849;oel;4986;0.51;0.00989546
fit23;43;134.225191956;0.244899154;oel;5785;0.66;0.004112032
fit23;43;135.11082733199999;0.564199746;oel;6561;0.49;0.014650137
fit23;43;135.383726959;0.228076741;oel;6059;0.66;0.002570241
fit23;43;135.408419495;0.542819142;oel;6518;0.49;0.019532453
fit23;43;135.445155029;0.380986452;oel;6511;0.59;0.009381277
fit23;43;135.638247375;0.419541925;oel;6381;0.62;0.016191866
fit23;43;135.68169677699998;0.353246689;oel;6111;0.63;0.008867396
fit23;43;135.758997803;0.504943669;oel;6340;0.42;0.011308772
fit23;43;135.888102417;0.437025279;oel;6045;0.51;0.005011615
fit23;43;135.974306946;0.486656934;oel;6259;0.52;0.008481603
fit23;43;136.044505005;0.241470948;oel;6182;0.52;0.002570377
fit23;43;136.048239594;0.301298916;oel;6530;0.53;0.005525966
fit23;43;136.129816895;0.234457284;oel;6515;0.61;0.002056152
fit23;43;136.162413483;0.298547626;oel;6300;0.49;0.003341286
fit23;43;136.203074341;0.303211927;oel;3509;0.59;0.003726543
fit23;43;136.260260468;0.21409747;oel;6263;0.69;0.002441555
fit23;43;136.38553512599998;0.27281037;oel;6458;0.6;0.004498096
fit23;43;136.433699493;0.387613773;oel;4005;0.48;0.003598169
fit23;43;136.569933777;0.320302755;oel;4177;0.62;0.008610381
fit23;43;136.736658936;0.524525583;oel;3942;0.6;0.038166657
fit23;43;136.835368042;0.397350669;oel;3993;0.61;0.008352771
fit23;43;137.180865173;0.298547953;oel;4099;0.6;0.005397635
fit23;43;137.67027557400002;0.674865246;oel;3895;0.49;0.032255378
fit23;44;1.0680133059999974;0.271751761;oel;2265;0.59;0.003598097
fit23;44;12.856480713000003;0.342262566;oel;3593;0.63;0.006810622
fit23;44;13.517212982000004;0.360465378;oel;3671;0.57;0.007967092
fit23;44;15.840787048000003;0.286587209;oel;6103;0.59;0.003598453
fit23;44;27.345662231000006;0.279996336;oel;651;0.62;0.004240552
fit23;44;36.251259918;0.298547387;oel;2049;0.61;0.002955677
fit23;44;39.993996735;0.326576531;oel;6461;0.55;0.005525906
fit23;44;101.486634369;0.344119459;oel;4269;0.57;0.007324961
fit23;44;115.80214035;0.397350043;oel;4164;0.58;0.010923226
fit23;44;116.57960235600001;0.357723802;oel;4336;0.5;0.005397333
fit23;44;120.61457931500001;0.288429141;oel;626;0.63;0.006425347
fit23;44;120.973248596;0.360500723;oel;4175;0.65;0.012079826
fit23;44;122.893708344;0.548174024;oel;6888;0.61;0.046905588
fit23;44;126.080536957;0.434556961;oel;4725;0.57;0.011051591
fit23;44;127.233723755;0.348990649;oel;1303;0.61;0.010923233
fit23;44;127.75197326700001;0.640311003;oel;1305;0.58;0.036496356
fit23;44;130.138676758;0.317635417;oel;5857;0.62;0.007196561
fit23;44;131.692593689;0.338520497;oel;5889;0.59;0.007196552
fit23;44;132.512921448;0.360382468;oel;6800;0.54;0.00398381
fit23;44;133.699277039;0.231252789;oel;6805;0.69;0.002570155
fit23;44;135.062909241;0.353244513;oel;6521;0.59;0.01066616
fit23;44;135.889500732;0.245511666;oel;7483;0.59;0.002827214
fit23;44;138.42368804900002;0.280288041;oel;7663;0.59;0.00359828
fit23;45;8.80036437999999;0.370826155;oel;5861;0.55;0.00655393
fit23;45;9.589430695000004;0.236650094;oel;1502;0.61;0.002955763
fit23;45;20.025416259999986;0.444537222;oel;632;0.58;0.018119715
fit23;45;21.536051635999996;0.434441894;oel;5126;0.6;0.016962942
fit23;45;24.516726379000005;0.663744807;oel;1304;0.56;0.030713677
fit23;45;28.999571685999996;0.300801098;oel;5591;0.54;0.002313147
fit23;45;32.988386993000006;0.345348954;oel;939;0.67;0.01130882
fit23;45;33.406485442999994;0.424516171;oel;900;0.6;0.010409135
fit23;45;37.425108795;0.301298767;oel;4283;0.58;0.005140322
fit23;45;39.632635956;0.378539711;oel;6135;0.6;0.012079826
fit23;45;39.754103545999996;0.348437607;oel;6165;0.56;0.005397333
fit23;45;40.59711730999999;0.304772764;oel;1227;0.62;0.006553902
fit23;45;40.955071335;0.35840261;oel;1064;0.61;0.010794795
fit23;45;41.407576447;0.500144064;oel;1146;0.56;0.023902468
fit23;45;41.55291450499999;0.323123246;oel;1189;0.58;0.005397279
fit23;45;45.06794822699999;0.226656482;oel;2852;0.59;0.002441663
fit23;45;53.54085815399999;0.397354424;oel;558;0.58;0.006425326
fit23;45;56.161070709;0.269955635;oel;6088;0.59;0.002955562
fit23;45;56.657209282;0.291500151;oel;6074;0.58;0.005397261
fit23;45;59.1015271;0.381797731;oel;6803;0.59;0.013365022
fit23;45;69.9833144;0.482127964;oel;1597;0.46;0.00359822
fit23;45;101.538288956;0.298646301;oel;1620;0.57;0.005911288
fit23;45;101.826790695;0.38118732;oel;1475;0.58;0.014393166
fit23;45;103.360802536;0.23124966;oel;4591;0.61;0.002441691
fit23;45;104.227711563;0.234053388;oel;2195;0.57;0.002184561
fit23;45;104.377116089;0.289891958;oel;2108;0.58;0.005268978
fit23;45;132.04813278199998;0.324667513;oel;7588;0.59;0.007196063
fit23;45;135.041487579;0.257318825;oel;6823;0.59;0.003469603
fit23;45;137.760088806;0.399017513;oel;4431;0.64;0.01799114
fit23;45;138.48524749799998;0.262217134;oel;2266;0.61;0.00218477
fit23;45;139.387316589;0.241152123;oel;1317;0.58;0.002955695
fit23;45;139.874911194;0.75145036;oel;1451;0.41;0.056928549
fit23;46;66.416775818;0.214102164;oel;7378;0.67;0.002056124
fit23;46;68.35547107000001;0.398457885;oel;6206;0.57;0.013107915
fit23;46;82.718192215;0.500859082;oel;6971;0.58;0.023131242
fit23;46;94.346900101;0.227769509;oel;6176;0.59;0.002313115
fit23;46;100.088734741;0.276395023;oel;6169;0.6;0.003598337
fit23;46;108.481499786;0.262209982;oel;5029;0.64;0.002184682
fit23;47;135.52666748;0.442727596;oel;6896;0.42;0.007967239
fit23;47;137.113695984;0.257313401;oel;4560;0.64;0.004112563
fit23;47;138.39467132599998;0.43852374;oel;2343;0.61;0.015034824
fit23;47;139.104723816;0.305985272;oel;2461;0.55;0.005140532
fit23;47;139.10567749;0.367378622;oel;2334;0.53;0.006811273
fit23;47;139.375613098;0.410831839;oel;2429;0.58;0.013621262
fit23;47;139.437418823;0.264125884;oel;1825;0.67;0.004883614
fit23;47;139.550341492;0.303040922;oel;1574;0.59;0.004240645
fit23;47;139.951655273;0.251603454;oel;1677;0.63;0.003084265
fit23;48;1.746922607000002;0.214103743;oel;2535;0.69;0.002313289
fit23;48;3.648987885000004;0.236968488;oel;4770;0.63;0.002827358
fit23;48;3.786866302000007;0.413997382;oel;4613;0.57;0.009381125
fit23;48;3.966084595000005;0.276392758;oel;7197;0.59;0.003341211
fit23;48;4.011647339000007;0.268644929;oel;6868;0.57;0.003084435
fit23;48;4.128640289000003;0.227020487;oel;6940;0.64;0.002570033
fit23;48;4.302670593000002;0.281695336;oel;7227;0.55;0.004883549
fit23;48;4.314030762000002;0.294935167;oel;7015;0.65;0.005526068
fit23;48;4.783566589000003;0.739131987;oel;7199;0.56;0.061940257
fit23;48;4.839596863000004;0.291740805;oel;7104;0.49;0.002313246
fit23;48;4.884930725000004;0.616461813;oel;6939;0.47;0.018376183
fit23;48;4.908688660000003;0.280293673;oel;7216;0.55;0.002313056
fit23;48;4.978974457000007;0.234291226;oel;7256;0.64;0.002056001
fit23;48;5.979283447000007;0.448934704;oel;5828;0.59;0.020304795
fit23;48;6.331811066000007;0.259660482;oel;5905;0.5;0.003212544
fit23;48;8.119946594000005;0.257317156;oel;7648;0.58;0.002827058
fit23;49;128.561758881;0.334739298;oel;3310;0.59;0.007581901
fit23;49;128.719256287;0.368627787;oel;3343;0.58;0.008482022
fit23;49;131.328352814;0.231254444;oel;7670;0.66;0.002698492
fit17;1;0.4121154790000219;0.250177473;io;28;0.57;0.002575382
fit17;1;1.2101806640000063;0.283850312;io;52;0.62;0.005665785
fit17;1;1.7478775019999944;0.342488259;io;54;0.46;0.003347777
fit17;1;1.7875808720000066;1.045905352;io;36;0.54;0.113053165
fit17;1;2.0831893920000084;1.330960393;io;150;0.33;0.079191029
fit17;1;2.332960510000021;0.413477212;io;21;0.57;0.017640211
fit17;1;2.5858139040000196;0.300814152;io;118;0.54;0.003219233
fit17;1;2.600790404999998;0.32325685;io;58;0.55;0.004249293
fit17;1;2.739187622000003;0.769313395;io;29;0.55;0.090263635
fit17;1;2.770475769000001;0.325325817;io;8;0.62;0.008498205
fit17;1;3.366476440000014;0.549013019;io;51;0.51;0.02536617
fit17;1;3.4083389280000063;1.194912076;io;25;0.62;0.460069418
fit17;1;3.5347351070000173;0.57951957;io;120;0.42;0.005537044
fit17;1;3.645338439999989;0.433804899;io;59;0.47;0.003991749
fit17;1;3.663195037999998;0.345062137;io;53;0.52;0.00450677
fit17;1;3.67827072099999;0.420095474;io;45;0.62;0.010558623
fit17;1;3.7763046260000124;0.365963548;io;236;0.5;0.002060223
fit17;1;3.9034065250000083;0.411223412;io;20;0.64;0.02279067
fit17;1;4.068285370000012;0.32767424;io;111;0.47;0.002317811
fit17;1;4.137369537000012;0.389775783;io;102;0.49;0.002317773
fit17;1;5.3236602780000055;0.252484143;io;98;0.61;0.003219236
fit17;1;6.407526398000016;0.50999999;io;202;0.65;0.040431309
fit17;1;33.37585678100001;0.34248361;io;108;0.67;0.010430042
fit17;1;68.78614416100001;0.361409694;io;207;0.62;0.009142323
fit17;1;82.76932659100001;0.272685081;io;208;0.71;0.004249247
fit17;1;86.584467316;0.32922855;io;212;0.6;0.007468436
fit17;1;94.65244903600001;0.235120416;io;79;0.59;0.002060184
fit17;1;116.433470154;0.263138503;io;173;0.63;0.004506659
fit17;1;126.46501007100001;0.290084481;io;144;0.64;0.005279286
fit17;1;134.17021026600003;0.257220745;io;243;0.66;0.00412032
fit17;1;135.738691711;0.272981644;io;171;0.61;0.00283284
fit17;1;136.66927948;0.474239498;io;167;0.62;0.03038805
fit17;1;137.61501922600002;0.214241311;io;85;0.7;0.002961528
fit17;1;138.183081055;0.251764029;io;80;0.68;0.004120386
fit17;1;138.278692627;0.235120237;io;69;0.65;0.003219201
fit17;1;138.744566345;0.311287552;io;117;0.64;0.006051756
fit17;1;138.92402496300002;0.468288779;io;75;0.55;0.006180569
fit17;2;1.5590606689999902;0.374967158;io;48;0.61;0.012618884
fit17;2;1.9647537230000012;0.41764155;io;43;0.63;0.015837554
fit17;2;2.2518783569999954;0.371066958;io;42;0.63;0.01210359
fit17;2;3.5792175289999903;0.327664644;io;113;0.71;0.008755886
fit17;2;3.7944732670000008;0.480865926;io;93;0.64;0.031546541
fit17;2;9.429879760999995;0.371172547;io;19;0.65;0.015708895
fit17;7;0.409346008;1.0889045;io;82;0.44;0.161724821
fit17;7;1.2085250850000193;0.611205041;io;88;0.56;0.019314114
fit17;7;1.382490539999992;0.209627464;io;121;0.67;0.002188842
fit17;7;2.276609801999996;0.337971509;io;87;0.55;0.005150571
fit17;7;2.3399642940000263;0.250232041;io;44;0.67;0.003862896
fit17;8;137.888978577;0.234209567;io;32;0.64;0.002188882
fit17;8;138.214173889;0.424644411;io;70;0.51;0.005150486
fit17;9;137.242521667;0.21423322;io;205;0.69;0.002575198
fit17;10;135.494004822;0.194769338;io;216;0.7;0.002188968
fit17;11;6.043035889000009;0.21423547;io;192;0.66;0.002446442
fit17;11;74.39197864500001;0.311284751;io;178;0.63;0.005279241
fit17;12;5.848146056999994;0.352242768;io;89;0.54;0.003476546
fit17;13;0.605444336000005;0.344440877;io;62;0.64;0.010815962
fit17;13;1.5922378540000182;0.262661159;io;65;0.63;0.002832824
fit17;13;88.77789917000001;0.85992825;io;176;0.46;0.00347653
fit17;13;88.932207489;0.307156891;io;193;0.57;0.002060303
fit17;14;139.819055176;0.38124314;io;209;0.57;0.007468332
fit17;15;0.07467498800002659;0.371076167;io;190;0.61;0.012747435
fit17;15;89.091110611;0.279158711;io;56;0.63;0.004635462
fit17;15;135.688360596;0.262388557;io;103;0.52;0.002446407
fit17;16;2.4194580079999923;0.285118103;io;33;0.64;0.004764149
fit17;16;138.224839783;0.281303912;io;187;0.59;0.004120312
fit17;16;138.33815155;0.214239061;io;194;0.64;0.002189104
fit17;16;138.395059204;0.257994205;io;77;0.59;0.003090248
fit17;16;138.425279236;0.387874007;io;229;0.55;0.007081974
fit17;16;138.573098755;0.236904308;io;18;0.65;0.003218947
fit17;17;1.1949829100000215;0.471133173;io;213;0.52;0.010043505
fit17;17;1.4839309689999993;0.231399164;io;184;0.56;0.002704002
fit17;17;1.638365173000011;0.311285377;io;168;0.63;0.005279384
fit17;17;1.6605590820000202;1.693708777;io;183;0.36;0.285984576
fit17;18;0.6280303959999998;0.454469889;io;91;0.47;0.004120353
fit17;18;1.2417922969999893;0.381239086;io;41;0.52;0.003605306
fit17;18;1.344667052999995;0.28794378;io;38;0.56;0.002961531
fit17;18;1.6089263920000008;0.742148459;io;10;0.36;0.012232272
fit17;18;1.8458724979999914;0.27658236;io;7;0.52;0.002188921
fit17;18;1.9768463129999958;0.405025989;io;235;0.48;0.003476668
fit17;18;2.0940261840000005;0.364137858;io;240;0.48;0.002704049
fit17;18;2.210572814999992;0.311282277;io;224;0.57;0.002446475
fit17;19;135.15225830100002;0.342484891;io;125;0.5;0.002317725
fit17;19;135.75634613;0.236826763;io;162;0.57;0.0020602
fit17;20;2.207261657999993;2.811993837;io;86;0.18;0.748881757
fit17;20;2.5351730349999997;0.231406584;io;210;0.61;0.002188889
fit17;20;2.6648879999999906;0.323335052;io;204;0.54;0.002446489
fit17;20;134.619008636;0.38123861;io;156;0.53;0.006438118
fit17;20;134.877198792;0.357868791;io;142;0.49;0.003090252
fit17;20;135.33083114599998;0.443105727;io;124;0.43;0.006309293
fit17;20;137.347337341;0.66618973;io;161;0.41;0.019958159
fit17;21;4.69423141499999;1.903530717;io;72;0.21;0.294223756
fit17;21;5.136557007000022;0.356572717;io;110;0.58;0.007597018
fit17;22;1.5949340819999946;0.231404498;io;22;0.68;0.002703972
fit17;22;138.775735474;0.413386971;io;17;0.56;0.013391313
fit17;23;135.20165100100002;0.314316034;io;149;0.56;0.002703985
fit17;24;2.4565673829999923;0.468285084;io;166;0.46;0.004249156
fit17;24;2.9303909299999873;0.231406167;io;23;0.59;0.002060191
fit17;24;3.0068527219999908;0.355172783;io;37;0.47;0.002704005
fit17;24;3.6494384769999897;0.363197029;io;185;0.47;0.004249093
fit17;24;3.6499267579999923;0.454964101;io;96;0.46;0.00309027
fit17;24;3.8640762329999916;0.345766962;io;131;0.51;0.003605367
fit17;24;137.12696991;1.258612752;io;11;0.26;0.107646771
fit17;24;137.180940247;0.25825426;io;61;0.59;0.002317647
fit17;24;137.255258179;0.40943411;io;12;0.45;0.004120369
fit17;24;137.43567047099998;1.651018858;io;90;0.34;0.123868525
fit17;24;138.266503906;0.656437337;io;95;0.38;0.019571893
fit17;25;136.1525177;0.743479192;io;35;0.35;0.020215794
fit17;25;136.27994384800002;0.257484734;io;92;0.61;0.003090261
fit17;25;137.006079102;4.031914711;io;201;0.19;2.286818743
fit17;25;137.153067017;0.706954956;io;169;0.47;0.002446426
fit17;25;138.98563995400002;0.410238385;io;133;0.52;0.005279271
fit17;26;1.90999755899999;0.711449206;io;203;0.4;0.027683973
fit17;26;2.762101745999999;0.321856081;io;107;0.53;0.003476637
fit17;26;2.8754364009999875;0.298480302;io;215;0.54;0.003347886
fit17;26;3.173036193999991;0.502299666;io;191;0.47;0.009013272
fit17;26;3.352868651999998;0.522420347;io;67;0.43;0.009399761
fit17;26;3.472848510999995;0.388932228;io;78;0.46;0.003476574
fit17;26;3.7182403559999955;0.573530436;io;197;0.43;0.002961583
fit17;26;3.8243423459999946;0.252256989;io;68;0.55;0.002060153
fit17;26;3.8587966919999985;0.712092042;io;140;0.31;0.020215768
fit17;27;136.18245544400003;0.371803373;io;94;0.48;0.003090241
fit17;27;136.57641449;1.767390132;io;231;0.26;0.116916031
fit17;28;3.518502807999994;2.438012123;io;76;0.38;1.739579201
fit17;28;3.648782349000001;0.32353723;io;0;0.53;0.002188941
fit17;28;3.6924453739999876;0.566822231;io;139;0.44;0.003090318
fit17;28;4.238183593999992;0.214238808;io;221;0.64;0.002188927
fit17;28;137.58245239299998;0.239678964;io;158;0.66;0.00360521
fit17;28;138.68531188999998;0.464664161;io;157;0.5;0.009914453
fit17;28;138.729562378;0.312524199;io;119;0.5;0.002317638
fit17;28;138.971536255;2.32175684;io;63;0.29;0.682442844
fit17;28;139.382775879;0.276571214;io;55;0.59;0.002317715
fit17;30;2.860887145999996;0.740095615;io;1;0.33;0.015708975
fit17;30;3.864091492;2.431296349;io;97;0.2;0.645743191
fit17;30;3.9531265259999913;0.419456124;io;104;0.49;0.003347838
fit17;30;3.9664016719999893;0.257484734;io;64;0.58;0.002704049
fit17;30;4.373040770999992;0.589174509;io;73;0.42;0.012489905
fit17;30;139.8135849;0.219460368;io;101;0.66;0.002575289
fit17;31;137.41477813699998;0.231406584;io;163;0.61;0.002189005
fit17;31;138.64344635;0.231322974;io;180;0.65;0.00296156
fit17;33;137.075338745;0.346140832;io;132;0.54;0.003476623
fit17;33;137.300382996;0.338743687;io;143;0.63;0.006309351
fit17;34;2.987680053999995;0.330191433;io;122;0.58;0.008627099
