Repository: iamgsshetty/AKOS

# AKOS - Acoustic Inspection of Weld Seams

## Dataset
- Dataset created under AKoS project
- Reference: [AKoS-project.de](https://www.akos-projekt.de/index.php/beitraege)
- Dataset used: [Download Link](https://nx21454.your-storageshare.de/s/C5SF9GKQpzHRXfT/authenticate/showShare)

### Dataset Structure
- Organized with folders representing each wall (12 to 23).
- Inside each wall folder, sub-folders for each layer of welding, considering only folders with "pass" written at the end.

## Signal Data Collection
- Collected using Microtech Gefell and SE81 microphones.
- Data is in I32 format.

File: pore_data_fit_eng.csv (part 17 of 17)
wand_ids;layer;postion[mm];diameters[mm];class;pore_ids_ct;sphericity;volume [mm3]
fit17;34;2.9878860469999893;0.29444328;io;227;0.64;0.004249202
fit17;35;3.068575287000016;0.262390405;io;165;0.59;0.002060343
fit17;35;136.783094788;2.741955042;io;177;0.34;0.647288859
fit17;36;3.4309402469999952;0.298744917;io;154;0.61;0.003219094
fit17;36;138.384614563;0.232708618;io;151;0.68;0.002832789
fit17;36;139.126351929;1.392891884;io;15;0.54;0.324224144
fit17;37;0.7583450320000225;0.231405333;io;198;0.66;0.002703873
fit17;37;0.8406356810000091;0.617004931;io;186;0.64;0.071077004
fit17;37;0.9222320559999844;0.333668858;io;199;0.66;0.008755777
fit17;37;1.2118972780000092;0.199189037;io;188;0.7;0.002189035
fit17;37;1.7517913820000217;0.28022781;io;14;0.64;0.00424922
fit17;37;1.82285919200001;0.276581496;io;6;0.64;0.006051862
fit17;38;138.289208984;0.876745582;io;242;0.59;0.142798066
fit17;39;0.7984603880000236;0.262589365;io;159;0.64;0.003991526
fit17;39;0.8410705570000232;0.316819996;io;160;0.62;0.00502169
fit17;39;1.1964782709999895;0.276389331;io;153;0.64;0.004892872
fit17;39;134.833700562;0.270133644;io;123;0.59;0.00270399
fit17;39;136.109716797;0.622565806;io;50;0.5;0.016095258
fit17;39;136.577711487;0.262903064;io;109;0.55;0.002317793
fit17;39;136.629644775;0.231406167;io;217;0.61;0.002575292
fit17;39;136.764295959;0.618457615;io;5;0.56;0.022404561
fit17;39;136.93807067900002;0.491295189;io;214;0.5;0.015322714
fit17;40;3.1516433719999952;0.58527565;io;241;0.61;0.035280924
fit17;40;3.2924972529999934;0.544099271;io;3;0.62;0.037341103
fit17;40;136.152463531;0.342483461;io;99;0.49;0.003347909
fit17;41;137.10589447;0.471381575;io;211;0.63;0.023821129
fit17;41;137.55492248500002;0.280477792;io;222;0.65;0.005279278
fit17;41;137.616888428;0.608060479;io;135;0.54;0.030774109
fit17;41;137.81126251199998;1.004872203;io;138;0.58;0.099533617
fit17;41;137.892607117;0.307871401;io;136;0.62;0.00540812
fit17;42;3.1216293330000013;0.319369614;io;196;0.59;0.004120418
fit17;43;0.5054763790000152;0.634872794;io;137;0.61;0.040432028
fit17;43;0.9844116209999925;0.263132513;io;130;0.64;0.003991861
fit17;43;1.315283203000007;0.528460264;io;230;0.61;0.027812399
fit17;43;1.3530334470000014;0.647074223;io;225;0.64;0.062063605
fit17;43;137.99072876000002;0.257486016;io;112;0.72;0.004120349
fit17;43;138.053312683;0.227165744;io;114;0.67;0.002188992
fit17;43;138.246511841;0.264458507;io;115;0.68;0.004892939
fit17;43;139.139929199;0.82974571;io;31;0.55;0.040174104
fit17;43;139.17310180700002;0.290081173;io;116;0.62;0.003605378
fit17;45;139.688009644;0.407118142;io;30;0.64;0.013005055
fit17;47;137.42606964100003;0.234004781;io;106;0.62;0.002317772
fit17;48;2.0097824099999997;0.334955543;io;100;0.62;0.009786067
fit22;1;0.0025131229999999505;1.012247801;gas_50;46;0.57;0.183486119
fit22;1;0.09618682900000408;0.377529681;gas_50;20;0.65;0.011459651
fit22;1;0.11301727299999698;0.214232326;gas_50;207;0.64;0.002317779
fit22;1;0.1186935420000168;0.326619089;gas_50;212;0.55;0.004635284
fit22;1;0.16825408900001548;0.281918555;gas_50;54;0.54;0.004377931
fit22;1;0.27193756100001565;0.250728458;gas_50;60;0.65;0.004377915
fit22;1;0.4093734740000059;0.292843372;gas_50;82;0.6;0.005794371
fit22;1;0.4160110469999836;0.76582247;gas_50;148;0.47;0.035024054
fit22;1;0.5313064580000173;0.300834358;gas_50;234;0.59;0.002961393
fit22;1;0.718989563000008;0.36062029;gas_50;191;0.57;0.004248966
fit22;1;0.769496155000013;0.311280102;gas_50;27;0.57;0.00450667
fit22;1;0.8452407839999978;0.220445991;gas_50;172;0.7;0.002188919
fit22;1;0.9700119020000102;0.630979478;gas_50;229;0.66;0.066183597
fit22;1;1.1077682499999923;0.636327147;gas_50;211;0.64;0.070690572
fit22;1;1.1780044559999965;0.327387631;gas_50;255;0.56;0.003090228
fit22;1;1.4259292600000038;0.479058146;gas_50;233;0.6;0.023306238
fit22;1;1.9561569210000016;0.507489681;gas_50;238;0.41;0.007725636
fit22;1;1.9714462279999907;0.953089595;gas_50;161;0.63;0.210656404
fit22;1;1.9997665409999854;0.510506451;gas_50;168;0.63;0.04030269
fit22;1;3.360392761000014;0.428214848;gas_50;113;0.64;0.022018205
fit22;1;3.3689224240000044;0.371313244;gas_50;115;0.64;0.013262061
fit22;1;3.6464797969999836;0.658189237;gas_50;104;0.65;0.096829057
fit22;1;4.203273010000004;0.323336542;gas_50;117;0.57;0.005922891
fit22;1;4.269831848000024;0.473989815;gas_50;245;0.64;0.031675298
fit22;1;4.2790023800000085;0.225835666;gas_50;123;0.66;0.002703921
fit22;1;4.3716232300000115;0.555923462;gas_50;124;0.63;0.056913164
fit22;1;5.38993377700001;0.276580989;gas_50;247;0.66;0.005408135
fit22;1;6.652354430999992;0.573518991;gas_50;31;0.43;0.011202029
fit22;1;6.891566467000018;0.389073581;gas_50;65;0.63;0.015837856
fit22;1;8.075007628999998;0.373793989;gas_50;155;0.47;0.004506711
fit22;1;8.44498748800001;0.434391439;gas_50;153;0.53;0.004764198
fit22;1;8.520732116999994;0.454476893;gas_50;110;0.54;0.005923176
fit22;1;9.188670349000006;0.234880194;gas_50;112;0.66;0.00270398
fit22;1;9.606410217000018;0.29873237;gas_50;203;0.64;0.005150742
fit22;1;10.246043396000005;0.27913183;gas_50;179;0.59;0.003734127
fit22;1;11.626277161000019;0.271939576;gas_50;26;0.67;0.004249003
fit22;1;12.520487975999998;0.350200534;gas_50;188;0.62;0.009399581
fit22;1;14.143077086999995;0.398225844;gas_50;1;0.64;0.014292676
fit22;1;23.516734314000004;0.410722494;gas_50;74;0.57;0.009399535
fit22;1;24.180293274000007;0.397230804;gas_50;42;0.63;0.012103961
fit22;1;37.25338287400001;0.319369018;gas_50;22;0.54;0.002704214
fit22;2;134.685810852;0.276580274;gas_50;107;0.57;0.003347636
fit22;2;134.87938385;0.330700696;gas_50;85;0.65;0.008884669
fit22;2;138.960133362;0.277230978;gas_50;252;0.63;0.005021866
fit22;6;5.5656784060000035;0.443261951;gas_50;76;0.61;0.020988367
fit22;7;0.03356475800001135;0.303104699;gas_50;205;0.6;0.005021695
fit22;7;0.1130325320000054;0.257483214;gas_50;209;0.64;0.002189028
fit22;7;0.3873397830000158;0.446350545;gas_50;216;0.61;0.015194306
fit22;7;0.396449280000013;0.729054868;gas_50;201;0.64;0.104555875
fit22;7;0.9379379270000072;0.508630395;gas_50;230;0.63;0.029743917
fit22;7;1.0165817259999983;0.384491324;gas_50;132;0.65;0.017769331
fit22;7;137.96908874500002;0.298742026;gas_50;21;0.59;0.002317722
fit22;8;2.726483153999993;0.362434417;gas_50;15;0.47;0.00424908
fit22;8;139.659733582;0.328231603;gas_50;180;0.66;0.007210548
fit22;8;139.91222076399998;0.377885878;gas_50;187;0.66;0.010172015
fit22;9;0.9061843869999961;0.43567121;gas_50;176;0.6;0.017511684
fit22;9;1.400691223000024;0.240706429;gas_50;38;0.68;0.003476592
fit22;9;1.7156936650000034;0.390474141;gas_50;256;0.63;0.013262789
fit22;9;2.2843887330000143;0.955457568;gas_50;239;0.58;0.161212012
fit22;9;136.249476624;0.245488048;gas_50;224;0.66;0.004120362
fit22;11;2.5004531860000156;0.443340749;gas_50;232;0.59;0.012876031
fit22;11;4.451609802000007;0.298904955;gas_50;70;0.48;0.002188887
fit22;11;4.733485412999983;0.247385591;gas_50;61;0.66;0.002446342
fit22;11;4.844920349000006;0.36249125;gas_50;253;0.6;0.011073606
fit22;11;4.885905457000007;0.662466526;gas_50;154;0.57;0.048156813
fit22;13;1.260905457000007;0.234205008;gas_50;194;0.63;0.002704145
fit22;13;5.951060486000017;0.329653561;gas_50;204;0.63;0.006051933
fit22;14;0.9704711910000015;0.231406987;gas_50;5;0.63;0.002832838
fit22;14;137.65985565199998;0.768718183;gas_50;73;0.41;0.035538755
fit22;14;138.346821594;0.616387427;gas_50;128;0.58;0.026782431
fit22;14;138.59930877699998;0.281311035;gas_50;80;0.62;0.004249018
fit22;15;2.11577911400002;0.546455979;gas_50;43;0.51;0.013262989
fit22;15;2.208644104000001;0.519896388;gas_50;48;0.58;0.013906441
fit22;15;2.3180496219999895;0.206156999;gas_50;44;0.72;0.0024465
fit22;15;2.590266417999999;0.824993908;gas_50;174;0.53;0.054852363
fit22;15;2.7388565059999905;0.257485479;gas_50;171;0.64;0.002446176
fit22;15;5.110865783999998;0.234429136;gas_50;250;0.65;0.002961691
fit22;15;91.310115051;0.85992825;gas_50;169;0.45;0.002832772
fit22;16;1.1159027100000003;0.809840858;gas_50;28;0.35;0.01751167
fit22;16;1.3239562990000024;0.881886065;gas_50;120;0.46;0.023177132
fit22;16;1.3626296999999994;0.280477673;gas_50;143;0.54;0.002832745
fit22;16;1.576435852000003;0.911742449;gas_50;121;0.32;0.032448083
fit22;16;1.601681518999996;0.323338926;gas_50;133;0.57;0.003862835
fit22;16;1.91402893099999;0.242097348;gas_50;208;0.59;0.002703992
fit22;16;135.317021179;0.889082849;gas_50;164;0.32;0.029744465
fit22;17;138.003741455;0.417153448;gas_50;62;0.46;0.005536807
fit22;17;138.171076965;0.443107903;gas_50;215;0.49;0.004892969
fit22;17;138.329074097;0.325776428;gas_50;77;0.47;0.003605316
fit22;17;138.452090454;2.539384365;gas_50;19;0.24;0.747851491
fit22;17;138.991633606;0.316296756;gas_50;173;0.54;0.003347859
fit22;18;129.686634827;0.231405333;gas_50;41;0.69;0.003218937
fit22;18;129.767964172;0.382753611;gas_50;57;0.54;0.0059229
fit22;18;130.216847229;0.290077865;gas_50;218;0.62;0.006695725
fit22;19;2.410639954000004;0.942920804;gas_50;96;0.43;0.045195259
fit22;20;4.959713745000002;0.271936029;gas_50;166;0.67;0.003734087
fit22;20;5.282330321999993;0.276524544;gas_50;181;0.53;0.002189003
fit22;20;5.446286010999998;2.067290545;gas_50;129;0.22;0.36800319
fit22;20;138.379216003;0.241177216;gas_50;109;0.57;0.002188973
fit22;22;1.8604858399999955;0.274342537;gas_50;56;0.64;0.004892922
fit22;22;2.081402588000003;0.360618979;gas_50;91;0.5;0.002317758
fit22;22;2.990345763999997;0.434391856;gas_50;83;0.46;0.003090315
fit22;22;3.0959976199999915;0.376564115;gas_50;4;0.49;0.004764252
fit22;22;3.1014144899999962;0.468769193;gas_50;249;0.52;0.012103695
fit22;22;3.2160842899999977;0.624816775;gas_50;157;0.4;0.021116968
fit22;22;3.293324279999993;0.462812334;gas_50;219;0.43;0.005794258
fit22;22;3.343823241999999;0.214237809;gas_50;94;0.65;0.002832779
fit22;22;137.21063690199998;0.893385291;gas_50;136;0.41;0.011717137
fit22;22;137.412632751;0.514980316;gas_50;200;0.55;0.014163818
fit22;22;137.538868713;0.290071875;gas_50;195;0.56;0.002575317
fit22;23;3.6982986450000226;0.357067555;gas_50;13;0.5;0.002832694
fit22;23;137.68574829099998;4.288171291;gas_50;106;0.16;2.104105711
fit22;24;1.1219680789999984;0.419456124;gas_50;98;0.51;0.005794292
fit22;24;2.128552245999998;0.420540214;gas_50;156;0.62;0.013906375
fit22;24;135.645252991;0.407105356;gas_50;134;0.5;0.003991622
fit22;24;135.781498718;0.401326448;gas_50;141;0.48;0.006438134
fit22;24;135.897724915;0.387872756;gas_50;119;0.5;0.002060147
fit22;24;135.92297821;0.476380378;gas_50;221;0.53;0.004120615
fit22;24;136.80315094;3.807177782;gas_50;59;0.21;1.4122684
fit22;24;136.857167053;2.313501596;gas_50;53;0.33;1.108775973
fit22;24;137.324742126;0.602801085;gas_50;240;0.47;0.015065199
fit22;24;138.879444885;0.209375128;gas_50;24;0.64;0.002060234
fit22;24;138.898579407;0.303117484;gas_50;12;0.51;0.002575216
fit22;24;138.927540588;0.634733558;gas_50;186;0.51;0.018928073
fit22;24;139.26468353299998;0.707561135;gas_50;217;0.49;0.02961514
fit22;25;3.647792052999989;0.577962875;gas_50;130;0.46;0.005407848
fit22;25;27.759974670000005;0.29008317;gas_50;189;0.55;0.002060189
fit22;26;135.468510437;0.247379363;gas_50;25;0.64;0.002446596
fit22;26;135.59476165799998;0.394392908;gas_50;18;0.66;0.015837539
fit22;26;136.637150574;0.194770098;gas_50;17;0.7;0.002060272
fit22;26;136.71829681399998;0.236179873;gas_50;248;0.64;0.002575197
fit22;27;1.1482192990000044;0.397612751;gas_50;33;0.52;0.003090162
fit22;27;2.33843536400002;0.310450286;gas_50;160;0.58;0.003991735
fit22;28;1.2313812259999963;0.234445229;gas_50;78;0.61;0.002703962
fit22;28;137.513630676;0.231403664;gas_50;45;0.64;0.002060077
fit22;28;137.666264343;0.323793948;gas_50;167;0.53;0.003476541
fit22;28;138.29633026099998;2.377644539;gas_50;244;0.32;0.387963086
fit22;29;10.822734069999996;0.211895183;gas_50;213;0.61;0.002188998
fit22;30;0.911557006999999;0.572051346;gas_50;39;0.39;0.008369562
fit22;30;1.1234252929999968;0.415431052;gas_50;196;0.46;0.008755806
fit22;30;1.601681518999996;3.513061285;gas_50;137;0.23;1.658202171
fit22;30;2.131901549999995;0.428481281;gas_50;199;0.57;0.006309451
fit22;30;138.37207489;0.231399924;gas_50;163;0.66;0.00244647
fit22;30;138.98213653599998;0.717565298;gas_50;225;0.41;0.024979558
fit22;31;1.3754379270000072;0.257488966;gas_50;100;0.61;0.004249347
fit22;31;2.7671920779999937;0.285325319;gas_50;86;0.62;0.005536739
fit22;31;2.8651077270000087;0.591055512;gas_50;102;0.55;0.021889716
fit22;31;3.1680862430000047;0.618747532;gas_50;58;0.44;0.015193639
fit22;31;3.3173019409999824;0.249853194;gas_50;69;0.59;0.002188911
fit22;31;3.37006683300001;0.457268387;gas_50;75;0.48;0.005537052
fit22;31;3.4458114619999947;0.431446344;gas_50;34;0.49;0.005021736
fit22;31;3.546809386999996;0.387872756;gas_50;47;0.57;0.005922965
fit22;31;3.5566207890000214;0.800612509;gas_50;127;0.38;0.019442845
fit22;31;3.597300720000021;0.276580274;gas_50;97;0.57;0.00257513
fit22;31;3.647792052999989;0.575752676;gas_50;72;0.41;0.008240741
fit22;31;3.9514419559999965;0.553347111;gas_50;52;0.41;0.012232225
fit22;31;4.001277161000019;0.660332799;gas_50;93;0.46;0.023820944
fit22;31;4.027140808000013;0.379018247;gas_50;35;0.53;0.005021445
fit22;31;78.41767425500001;0.301003456;gas_50;8;0.63;0.006180568
fit22;31;138.84042663600002;0.30545029;gas_50;138;0.58;0.002961544
fit22;31;139.138323975;0.329555154;gas_50;11;0.53;0.004120457
fit22;31;139.235743713;0.896008968;gas_50;193;0.37;0.061420061
fit22;32;132.251850891;0.235122889;gas_50;68;0.66;0.00334773
fit22;32;137.287449646;1.226899028;gas_50;10;0.47;0.217094153
fit22;33;0.9589645390000214;0.463588953;gas_50;231;0.53;0.009528633
fit22;33;1.3513900760000013;0.738809168;gas_50;251;0.6;0.07622838
fit22;33;1.5774337770000102;0.342483461;gas_50;63;0.59;0.00489282
fit22;33;1.8804122920000168;0.443095952;gas_50;197;0.47;0.008111649
fit22;33;1.8804122920000168;0.394392908;gas_50;146;0.5;0.003605546
fit22;33;1.9314834589999919;0.413191855;gas_50;114;0.45;0.004893019
fit22;33;2.573939514000017;0.399245441;gas_50;2;0.61;0.016867872
fit22;34;138.877033997;0.620580196;gas_50;246;0.64;0.047899228
fit22;36;137.513630676;0.387872756;gas_50;235;0.56;0.007725574
fit22;37;2.6914627080000173;0.903993011;gas_50;50;0.51;0.065024517
fit22;39;1.8299209589999919;0.986946881;gas_50;190;0.64;0.245549783
fit22;39;3.824534607000004;0.715917826;gas_50;37;0.63;0.059489623
fit22;39;136.863772583;0.275214404;gas_50;103;0.67;0.005665475
fit22;39;137.168032837;0.236805737;gas_50;145;0.61;0.002575252
fit22;39;137.18639679;0.381242633;gas_50;142;0.62;0.01390627
fit22;39;137.489375305;0.199190751;gas_50;140;0.7;0.002188946
fit22;39;137.92127533000001;0.410933435;gas_50;147;0.63;0.020988468
fit22;39;138.22772522;0.375727892;gas_50;144;0.63;0.01236124
fit22;40;2.768322753999996;1.323098183;gas_50;139;0.46;0.209496453
fit22;40;136.74776153599998;0.382562667;gas_50;7;0.62;0.015065265
fit22;40;137.261143494;0.626647234;gas_50;236;0.62;0.032576717
fit22;40;137.507572937;0.234014407;gas_50;183;0.57;0.002060206
fit22;40;137.982518005;0.520624936;gas_50;165;0.63;0.033092037
fit22;42;2.0061157229999935;2.131655693;gas_50;116;0.56;1.197877645
fit22;44;137.652104187;0.372939944;gas_50;158;0.66;0.010687259
fit22;45;2.509562683000013;0.378048331;gas_50;152;0.63;0.010687326
